Repository: danieltyukov/tud-micro-led-bonding-categorization

# Micro-LED Bonding Categorization

**A PCB test vehicle, a cleanroom bonding campaign, and an electrical characterization of eight micro-LED assembly conditions.**

TU Delft ECTM + ITEC B.V., February to August 2026. Course project (ET4277 + ET4391) and research contribution, supervised by M. Mastrangeli, H. van Zeijl and A. Abdelwahab, with R. van Hoorn and H. Kuipers (ITEC B.V. / Nexperia). Financed by ITEC B.V. and co-financed by RVO. Extends the v1 board published at [ECTC 2025](https://doi.org/10.1109/ECTC51687.2025.00363).

The question behind the work: when a ~1 mm² LED die is attached to a PCB without mounting pressure (pick-and-release / air-drop), how good is the resulting bond, and what instrument does it take to tell one bonding process from another?
---

## Headline result

**Yield and failure mode separate the eight assembly conditions. Series resistance cannot, and the reason is measured rather than assumed.**

| Condition | Channel yield | Failure modes | Assessment |
|---|---:|---|---|
| 1 | 83.3 % | 1 open, 3 detached | under-bonded |
| 2 | 58.3 % | 4 open, 6 detached | under-bonded |
| 3 | 25.0 % | 4 short, 2 open, 2 cross-lit, 1 suspect | over-bonded, 1 shunt confirmed |
| 4 | 66.7 % | 1 short, 1 open, 1 cross-lit, 1 suspect | over-bonded |
| 5 | **100 %** | none | in window |
| 6 | 75.0 % | 3 detached | under-bonded |
| 7 | **100 %** | none | in window |
| 8 | 83.3 % | 2 short | over-bonded, survivors clean |

A χ² test on the yield and failure-mode distribution gives p = 2.2 × 10⁻⁴. Conditions 5 and 7 lost nothing across every channel.

Series resistance does not discriminate: one-way ANOVA over the seven samples with n ≥ 3 gives F(6,21) = 1.96, not significant. Re-seating the same two jumpers on an unchanged channel moves R_s by **0.84 Ω**, which is 85 % of the apparent die-to-die spread, while the bond resistances being chased are **10 to 100 mΩ**. The experiment was never capable of resolving them, and the repeatability study is what proves it.

<table>
<tr>
<td width="50%"><img src="FINAL_MEASUREMENTS/analysis/figures/fig3_yield_modes.png" alt="Channel yield and failure mode by assembly condition"></td>
<td width="50%"><img src="FINAL_MEASUREMENTS/analysis/figures/fig2_defect_map.png" alt="Per-die defect map across the eight conditions"></td>
</tr>
<tr>
<td>Yield and failure mode per condition, with Wilson intervals.</td>
<td>Defect map: every die position, every condition.</td>
</tr>
</table>

---

## The three parts of the work

### 1. Board design

A single 93 × 93 mm two-layer FR-4 board (ENIG, all pads gold) carrying every structure needed to characterize a bond on one substrate, so that one cleanroom session yields bond resistance, contact resistivity, sheet resistance and junction thermometry from the same hardware:

- **6 × 6 bond-pad design of experiments** at 3.5 mm pitch: three pad geometries (plain, four corner mini-pads, rounded + mini) crossed with three fillet radii (50 / 100 / 200 µm).
- **TLM ladders** at W = 0.25 / 0.5 / 1.0 mm with spacings 200 to 4000 µm, and **van der Pauw cloverleaves** at W = 1.0 / 0.5 / 0.25 / 0.15 mm.
- **26 Würth WL-SFCC 0404 RGB LEDs**: eight individually addressable, eighteen in 6- and 12-die daisy chains.
- **Four 0402 NTCs** for V_F-based junction thermometry, and an **LCR calibration set** (open / short / 100 Ω 0.1 %).
- Two 32-pin headers breaking every active net out to a breadboard.

Designed in KiCad 9, DRC-clean with full schematic parity, exported fab-ready to the Eurocircuits standard pool. The five SMT parts are reflowed by the fab; the 26 LED bond pads ship as bare gold, because the joint itself is the research subject and has to form under controlled conditions.

# FINAL_MEASUREMENTS

Bench procedures, in order. Self-contained: everything you need at the table is here.

| File | Hardware needed |
|---|---|
| `1_MULTIMETER_ONLY.md` | the 5 boards and the Thsinde 18B+ multimeter |
| `2_ARDUINO_IV.md` | the above, plus Arduino UNO, breadboard, jumpers, resistors, caps, and grabber clips for the chain dice |
| `board-probe-map.png` | where to put the probes, referenced by both |

Do round 1 completely before round 2. Round 1's short-and-bridge screen catches a fault
the Arduino rig cannot see.

Raw data goes into `data/` as it is collected:

```
FINAL_MEASUREMENTS/
└── data/
    ├── R1_meter.csv
    ├── R1_board.csv
    ├── R1_temp.csv
    ├── R1_dies.csv
    ├── R1_channels.csv
    ├── R1_chain_ends.csv
    ├── R1_photos/
    ├── R2_rig.csv
    ├── R2_index.csv
    ├── R2_selfheat.csv
    ├── R2_reverse.csv
    └── R2_sweeps/
```

Hand the folder back raw. No fitting, no averaging, no dropped rows.

Background and reasoning live in `../measurements/`: `EQUIPMENT_DMM.md` (what the meter
can and cannot resolve), `SAMPLES.md` (which tag owns which die, and the n = 4 problem),
`ARDUINO_IV_RIG.md` (rig theory, the sketch, the error budget), `DECISIONS.md` (why no SMU
yet).

File: FINAL_MEASUREMENTS/data/R2_sweeps/superseded_bandgap_bug/s1_D1_G_seat1.csv
# ---------------------------------------------------------
# bandgap raw 220  ->  rail now 5.0568 V
# ---------------------------------------------------------
# iv_sweep  R_SENSE=98.61  VCC_DMM=5.034  OVERSAMPLE=64  prescaler=/32  adc_off=14.40mV  vbg_cal=1112.5
# rail_tracking=live
level,i_mA,v_die_V,v_anode_V,v_cath_V,v_sense_V,v_gnd_V,vcc_V
1,0.2964,2.24144,2.27090,0.02946,0.02922,0.00000,5.0339
2,0.5573,2.27870,2.33488,0.05619,0.05496,0.00000,5.0339
3,0.8260,2.30865,2.39103,0.08238,0.08146,0.00000,5.0339
4,1.3067,2.35751,2.48881,0.13131,0.12885,0.00000,5.0339
5,1.5403,2.37886,2.53137,0.15251,0.15189,0.00000,5.0339
6,1.7530,2.39522,2.57047,0.17524,0.17286,0.00000,5.0339
7,1.9797,2.41035,2.60687,0.19652,0.19521,0.00000,5.0339
8,2.3403,2.43854,2.67017,0.23162,0.23078,0.00000,5.0339
9,2.5389,2.45252,2.70373,0.25121,0.25037,0.00000,5.0339
10,2.7329,2.46527,2.73561,0.27034,0.26949,0.00000,5.0339
11,2.9354,2.47741,2.76726,0.28985,0.28946,0.00000,5.0339
12,3.2883,2.50130,2.82671,0.32541,0.32426,0.00000,5.0339
13,3.4807,2.51029,2.85444,0.34415,0.34323,0.00000,5.0339
14,3.6451,2.51843,2.88048,0.36205,0.35944,0.00000,5.0339
15,3.8024,2.53010,2.90813,0.37803,0.37495,0.00000,5.0339
16,5.3782,2.61022,3.14271,0.53250,0.53034,0.00000,5.0339
17,5.5246,2.61590,3.16192,0.54601,0.54479,0.00000,5.0339
18,5.6167,2.60894,3.16655,0.55761,0.55387,0.00000,5.0113
19,5.7509,2.61391,3.18345,0.56954,0.56709,0.00000,5.0113
20,6.0310,2.63664,3.23512,0.59848,0.59471,0.00000,5.0339
21,6.1377,2.64417,3.25325,0.60908,0.60524,0.00000,5.0339
22,6.2755,2.64824,3.27037,0.62213,0.61883,0.00000,5.0339
23,6.3542,2.64082,3.27154,0.63071,0.62659,0.00000,5.0113
24,6.5708,2.66291,3.31324,0.65032,0.64794,0.00000,5.0339
25,6.6790,2.66629,3.32914,0.66284,0.65862,0.00000,5.0339
26,6.7621,2.65933,3.32973,0.67040,0.66681,0.00000,5.0113
27,6.8520,2.66361,3.34349,0.67988,0.67568,0.00000,5.0113
28,7.0932,2.67011,3.37354,0.70343,0.69946,0.00000,5.0113
29,7.1916,2.67424,3.38761,0.71337,0.70917,0.00000,5.0113
30,7.2894,2.67837,3.40122,0.72286,0.71880,0.00000,5.0113
31,7.4253,2.69425,3.43083,0.73658,0.73221,0.00000,5.0339
32,6.9509,2.67973,3.36839,0.68865,0.68543,0.00000,5.0339
33,7.0740,2.68181,3.38298,0.70117,0.69756,0.00000,5.0339
34,7.1436,2.67301,3.38172,0.70871,0.70443,0.00000,5.0113
35,7.2405,2.67898,3.39587,0.71689,0.71399,0.00000,5.0113
36,7.4751,2.69725,3.43782,0.74058,0.73712,0.00000,5.0339
37,7.5437,2.68838,3.43678,0.74840,0.74388,0.00000,5.0113
38,7.6414,2.69297,3.45016,0.75719,0.75352,0.00000,5.0113
39,7.7657,2.70746,3.47654,0.76908,0.76577,0.00000,5.0339
40,7.8857,2.70039,3.48144,0.78105,0.77761,0.00000,5.0113
41,8.0095,2.71629,3.50987,0.79358,0.78981,0.00000,5.0339
42,8.0485,2.70727,3.50545,0.79817,0.79366,0.00000,5.0113
43,8.1369,2.71148,3.51852,0.80704,0.80238,0.00000,5.0113
44,8.3090,2.71652,3.54108,0.82455,0.81936,0.00000,5.0113
45,8.4519,2.73312,3.56871,0.83559,0.83344,0.00000,5.0339
46,8.4711,2.72302,3.56387,0.84084,0.83534,0.00000,5.0113
47,8.5921,2.73888,3.59160,0.85272,0.84727,0.00000,5.0339
48,9.3264,2.75208,3.67665,0.92457,0.91968,0.00000,5.0113
49,9.4032,2.75437,3.68652,0.93214,0.92725,0.00000,5.0113
50,9.5105,2.77022,3.71197,0.94175,0.93783,0.00000,5.0339
51,9.5474,2.75736,3.70349,0.94614,0.94147,0.00000,5.0113
52,9.6715,2.76416,3.72215,0.95799,0.95371,0.00000,5.0113
53,9.7304,2.76676,3.73125,0.96449,0.95952,0.00000,5.0113
54,9.8041,2.76684,3.73782,0.97099,0.96678,0.00000,5.0113
55,9.8537,2.77036,3.74723,0.97687,0.97168,0.00000,5.0113
56,9.9592,2.77318,3.76000,0.98682,0.98207,0.00000,5.0113
57,10.0197,2.77685,3.76849,0.99163,0.98804,0.00000,5.0113
58,10.0600,2.77762,3.77499,0.99737,0.99202,0.00000,5.0113
59,10.1788,2.79011,3.79984,1.00973,1.00374,0.00000,5.0339
60,10.2647,2.78213,3.79923,1.01710,1.01220,0.00000,5.0113
61,10.3089,2.78442,3.80657,1.02214,1.01656,0.00000,5.0113
62,10.3826,2.78504,3.81276,1.02772,1.02382,0.00000,5.0113
63,10.4283,2.78649,3.82033,1.03384,1.02834,0.00000,5.0113
# i_max=10.428 mA  v_die@i_max=2.7865 V  rail 5.0113 to 5.0339 V  sag=22.7 mV
# WARNING rail sag over 10 mV. Shorter or thicker USB cable, and make sure VBG_X1024 is set so the sag is divided out.

# sweep done. Move the two F/M jumpers, then type the next channel label (e.g. s1_D1_R_seat1) and press enter.

File: FINAL_MEASUREMENTS/data/R2_sweeps/superseded_bandgap_bug/s1_D3_R_seat1.csv
# ---------------------------------------------------------
# bandgap raw 220  ->  rail now 5.0568 V
# ---------------------------------------------------------
# iv_sweep  R_SENSE=98.61  VCC_DMM=5.034  OVERSAMPLE=64  prescaler=/32  adc_off=14.40mV  vbg_cal=1112.5
# rail_tracking=live
level,i_mA,v_die_V,v_anode_V,v_cath_V,v_sense_V,v_gnd_V,vcc_V
1,0.3503,1.76228,1.79689,0.03462,0.03454,0.00000,5.0568
2,0.6703,1.78080,1.84782,0.06702,0.06609,0.00000,5.0339
3,0.9739,1.80904,1.90577,0.09673,0.09604,0.00000,5.0568
4,1.5653,1.82674,1.98247,0.15573,0.15435,0.00000,5.0339
5,1.8472,1.83626,2.02026,0.18400,0.18216,0.00000,5.0339
6,2.0996,1.84640,2.05537,0.20896,0.20704,0.00000,5.0339
7,2.3948,1.85654,2.09385,0.23731,0.23616,0.00000,5.0339
8,2.8451,1.86945,2.15246,0.28301,0.28055,0.00000,5.0339
9,3.0982,1.87336,2.18203,0.30867,0.30552,0.00000,5.0339
10,3.3420,1.88404,2.21590,0.33186,0.32956,0.00000,5.0339
11,3.5936,1.88673,2.24355,0.35683,0.35437,0.00000,5.0339
12,4.0742,1.89863,2.30147,0.40284,0.40176,0.00000,5.0339
13,4.2892,1.90601,2.33158,0.42557,0.42296,0.00000,5.0339
14,4.5307,1.91069,2.35800,0.44731,0.44677,0.00000,5.0339
15,4.7387,1.91346,2.38404,0.47059,0.46728,0.00000,5.0339
16,6.7977,1.94361,2.61806,0.67445,0.67032,0.00000,5.0113
17,7.0039,1.95540,2.65004,0.69465,0.69065,0.00000,5.0339
18,7.1490,1.95171,2.66096,0.70924,0.70496,0.00000,5.0113
19,7.3320,1.95531,2.68076,0.72546,0.72301,0.00000,5.0113
20,7.6856,1.96142,2.72037,0.75895,0.75788,0.00000,5.0113
21,7.8415,1.96196,2.73949,0.77753,0.77325,0.00000,5.0113
22,8.0004,1.96486,2.75738,0.79252,0.78892,0.00000,5.0113
23,8.1547,1.96601,2.77466,0.80865,0.80414,0.00000,5.0113
24,8.4285,1.97503,2.80678,0.83174,0.83113,0.00000,5.0113
25,8.5704,1.97335,2.82360,0.85025,0.84512,0.00000,5.0113
26,8.7309,1.97351,2.83889,0.86539,0.86095,0.00000,5.0113
27,8.9170,1.98750,2.87049,0.88299,0.87930,0.00000,5.0339
28,9.1713,1.98291,2.89204,0.90913,0.90439,0.00000,5.0113
29,9.2923,1.98620,2.90664,0.92044,0.91631,0.00000,5.0113
30,9.4427,1.98834,2.92339,0.93505,0.93115,0.00000,5.0113
31,9.5815,1.99094,2.94036,0.94942,0.94484,0.00000,5.0113
32,8.9364,1.98138,2.86749,0.88611,0.88122,0.00000,5.0113
33,9.0806,1.98345,2.88393,0.90049,0.89544,0.00000,5.0113
34,9.2349,1.98597,2.90083,0.91486,0.91066,0.00000,5.0113
35,9.3722,1.98643,2.91597,0.92954,0.92419,0.00000,5.0113
36,9.7029,2.00271,2.96221,0.95949,0.95680,0.00000,5.0339
37,9.7886,1.99446,2.96353,0.96908,0.96525,0.00000,5.0113
38,9.9212,1.99568,2.97898,0.98330,0.97833,0.00000,5.0113
39,10.0282,1.99759,2.99251,0.99492,0.98888,0.00000,5.0113
40,10.2670,2.00096,3.01782,1.01687,1.01243,0.00000,5.0113
41,10.3864,2.00249,3.03013,1.02765,1.02421,0.00000,5.0113
42,10.5074,2.00432,3.04535,1.04103,1.03614,0.00000,5.0113
43,10.6214,2.00723,3.05942,1.05219,1.04738,0.00000,5.0113
44,10.8664,2.00937,3.08588,1.07651,1.07154,0.00000,5.0113
45,10.9990,2.01113,3.10109,1.08997,1.08462,0.00000,5.0113
46,11.1146,2.01120,3.11218,1.10098,1.09601,0.00000,5.0113
47,11.2169,2.01541,3.12679,1.11138,1.10610,0.00000,5.0113
48,12.3064,2.03009,3.24913,1.21904,1.21354,0.00000,5.0113
49,12.4103,2.03185,3.26045,1.22860,1.22378,0.00000,5.0113
50,12.4964,2.03223,3.27008,1.23785,1.23227,0.00000,5.0113
51,12.6019,2.03475,3.28278,1.24802,1.24267,0.00000,5.0113
52,12.7980,2.03560,3.30212,1.26653,1.26202,0.00000,5.0113
53,12.8787,2.03774,3.31405,1.27631,1.26997,0.00000,5.0113
54,12.9779,2.03881,3.32346,1.28465,1.27976,0.00000,5.0113
55,13.0563,2.03873,3.33470,1.29597,1.28748,0.00000,5.0113
56,13.1982,2.04210,3.34861,1.30652,1.30147,0.00000,5.0113
57,13.2866,2.04362,3.36077,1.31715,1.31019,0.00000,5.0113
58,13.3913,2.04370,3.36964,1.32594,1.32051,0.00000,5.0113
59,13.4564,2.04454,3.37935,1.33481,1.32694,0.00000,5.0113
60,13.6378,2.04607,3.39702,1.35095,1.34483,0.00000,5.0113
61,13.7255,2.04737,3.40742,1.36004,1.35347,0.00000,5.0113
62,13.7937,2.05142,3.41759,1.36616,1.36020,0.00000,5.0113
63,13.8821,2.04890,3.42516,1.37626,1.36891,0.00000,5.0113
# i_max=13.882 mA  v_die@i_max=2.0489 V  rail 5.0113 to 5.0568 V  sag=45.6 mV
# WARNING rail sag over 10 mV. Shorter or thicker USB cable, and make sure VBG_X1024 is set so the sag is divided out.

# sweep done. Move the two F/M jumpers, then type the next channel label (e.g. s1_D1_R_seat1) and press enter.

File: FINAL_MEASUREMENTS/data/R2_sweeps/superseded_bandgap_bug/s1_D4_G_seat1.csv
# ---------------------------------------------------------
# bandgap raw 220  ->  rail now 5.0568 V
# ---------------------------------------------------------
# iv_sweep  R_SENSE=98.61  VCC_DMM=5.034  OVERSAMPLE=64  prescaler=/32  adc_off=14.40mV  vbg_cal=1112.5
# rail_tracking=live
level,i_mA,v_die_V,v_anode_V,v_cath_V,v_sense_V,v_gnd_V,vcc_V
1,0.2980,2.22714,2.25699,0.02985,0.02939,0.00000,5.0113
2,0.5558,2.27593,2.33266,0.05672,0.05480,0.00000,5.0339
3,0.8284,2.30520,2.38781,0.08261,0.08169,0.00000,5.0339
4,1.3168,2.35036,2.48236,0.13200,0.12985,0.00000,5.0339
5,1.5427,2.37295,2.52607,0.15312,0.15212,0.00000,5.0339
6,1.7616,2.38984,2.56555,0.17570,0.17371,0.00000,5.0339
7,1.9875,2.40344,2.60058,0.19714,0.19598,0.00000,5.0339
8,2.3450,2.43063,2.66371,0.23308,0.23124,0.00000,5.0339
9,2.5444,2.44315,2.69667,0.25352,0.25090,0.00000,5.0339
10,2.7384,2.45498,2.72724,0.27226,0.27003,0.00000,5.0339
11,2.9378,2.46781,2.75842,0.29062,0.28969,0.00000,5.0339
12,3.2945,2.49055,2.81903,0.32848,0.32487,0.00000,5.0339
13,3.4869,2.50022,2.84607,0.34584,0.34385,0.00000,5.0339
14,3.6661,2.50952,2.87280,0.36328,0.36151,0.00000,5.0339
15,3.8265,2.51912,2.89991,0.38079,0.37734,0.00000,5.0339
16,5.3992,2.59678,3.13396,0.53718,0.53242,0.00000,5.0339
17,5.5363,2.60238,3.15285,0.55047,0.54594,0.00000,5.0339
18,5.6789,2.60761,3.17175,0.56414,0.55999,0.00000,5.0339
19,5.8020,2.61367,3.19011,0.57643,0.57213,0.00000,5.0339
20,6.0699,2.62497,3.22667,0.60170,0.59855,0.00000,5.0339
21,6.1758,2.63042,3.24372,0.61330,0.60900,0.00000,5.0339
22,6.3137,2.63464,3.25954,0.62490,0.62260,0.00000,5.0339
23,6.4267,2.64002,3.27821,0.63819,0.63373,0.00000,5.0339
24,6.6050,2.64809,3.30425,0.65616,0.65132,0.00000,5.0339
25,6.7227,2.65124,3.31907,0.66784,0.66292,0.00000,5.0339
26,6.8317,2.65584,3.33390,0.67805,0.67368,0.00000,5.0339
27,6.9306,2.66199,3.35011,0.68812,0.68343,0.00000,5.0339
28,7.1659,2.66690,3.37883,0.71193,0.70663,0.00000,5.0339
29,7.2710,2.67359,3.39373,0.72015,0.71700,0.00000,5.0339
30,7.3382,2.66476,3.39228,0.72752,0.72362,0.00000,5.0113
31,7.4743,2.68058,3.42131,0.74073,0.73705,0.00000,5.0339
32,6.9875,2.66207,3.35694,0.69488,0.68904,0.00000,5.0339
33,7.1184,2.66836,3.37369,0.70532,0.70194,0.00000,5.0339
34,7.1940,2.65803,3.37194,0.71391,0.70940,0.00000,5.0113
35,7.3170,2.67420,3.40080,0.72660,0.72153,0.00000,5.0339
36,7.4809,2.67126,3.41415,0.74289,0.73769,0.00000,5.0113
37,7.5918,2.67233,3.42607,0.75375,0.74862,0.00000,5.0113
38,7.6864,2.67829,3.44022,0.76193,0.75795,0.00000,5.0113
39,7.7763,2.68013,3.45261,0.77248,0.76682,0.00000,5.0113
40,7.9698,2.69717,3.48821,0.79104,0.78590,0.00000,5.0339
41,8.0260,2.69175,3.48572,0.79397,0.79145,0.00000,5.0113
42,8.1442,2.70339,3.51103,0.80764,0.80310,0.00000,5.0339
43,8.1912,2.69664,3.50904,0.81240,0.80773,0.00000,5.0113
44,8.3765,2.70138,3.53259,0.83121,0.82601,0.00000,5.0113
45,8.4784,2.71637,3.55888,0.84251,0.83606,0.00000,5.0339
46,8.5719,2.71860,3.56971,0.85111,0.84527,0.00000,5.0339
47,8.6278,2.70979,3.56570,0.85591,0.85078,0.00000,5.0113
48,9.3985,2.73510,3.66794,0.93283,0.92679,0.00000,5.0113
49,9.4738,2.73755,3.67658,0.93902,0.93421,0.00000,5.0113
50,9.5296,2.74069,3.68659,0.94591,0.93971,0.00000,5.0113
51,9.6025,2.74245,3.69516,0.95271,0.94690,0.00000,5.0113
52,9.7281,2.74589,3.71236,0.96648,0.95929,0.00000,5.0113
53,9.7994,2.75101,3.72207,0.97106,0.96632,0.00000,5.0113
54,9.8591,2.75223,3.73079,0.97856,0.97221,0.00000,5.0113
55,9.9297,2.75216,3.73805,0.98590,0.97917,0.00000,5.0113
56,10.0189,2.75843,3.75113,0.99270,0.98796,0.00000,5.0113
57,10.0809,2.75866,3.75916,1.00050,0.99408,0.00000,5.0113
58,10.1391,2.76011,3.76749,1.00738,0.99981,0.00000,5.0113
59,10.2065,2.76171,3.77415,1.01243,1.00647,0.00000,5.0113
60,10.3407,2.76370,3.78936,1.02566,1.01970,0.00000,5.0113
61,10.3988,2.76875,3.79854,1.02979,1.02543,0.00000,5.0113
62,10.4368,2.76959,3.80542,1.03583,1.02918,0.00000,5.0113
63,10.5059,2.76944,3.81177,1.04233,1.03598,0.00000,5.0113
# i_max=10.506 mA  v_die@i_max=2.7694 V  rail 5.0113 to 5.0339 V  sag=22.7 mV
# WARNING rail sag over 10 mV. Shorter or thicker USB cable, and make sure VBG_X1024 is set so the sag is divided out.

# sweep done. Move the two F/M jumpers, then type the next channel label (e.g. s1_D1_R_seat1) and press enter.

File: FINAL_MEASUREMENTS/data/R2_sweeps/superseded_bandgap_bug/s1_D6_B_seat1.csv
# ---------------------------------------------------------
# bandgap raw 221  ->  rail now 5.0339 V
# ---------------------------------------------------------
# iv_sweep  R_SENSE=98.61  VCC_DMM=5.034  OVERSAMPLE=64  prescaler=/32  adc_off=14.40mV  vbg_cal=1112.5
# rail_tracking=live
level,i_mA,v_die_V,v_anode_V,v_cath_V,v_sense_V,v_gnd_V,vcc_V
1,0.2831,2.51781,2.54619,0.02838,0.02792,0.00000,5.0339
2,0.4966,2.54992,2.59965,0.04973,0.04897,0.00000,5.0339
3,0.7431,2.55740,2.63144,0.07404,0.07328,0.00000,5.0113
4,1.1953,2.60023,2.71902,0.11879,0.11787,0.00000,5.0339
5,1.3970,2.61314,2.75282,0.13968,0.13776,0.00000,5.0339
6,1.6198,2.62082,2.78239,0.16157,0.15973,0.00000,5.0339
7,1.8067,2.63457,2.81488,0.18031,0.17816,0.00000,5.0339
8,2.1370,2.65154,2.86535,0.21380,0.21073,0.00000,5.0339
9,2.3427,2.65853,2.89085,0.23232,0.23101,0.00000,5.0339
10,2.5273,2.66944,2.91973,0.25029,0.24921,0.00000,5.0339
11,2.6932,2.67543,2.94392,0.26849,0.26557,0.00000,5.0339
12,3.0546,2.68964,2.99370,0.30406,0.30122,0.00000,5.0339
13,3.2275,2.69824,3.01805,0.31980,0.31827,0.00000,5.0339
14,3.3857,2.70270,3.03802,0.33532,0.33386,0.00000,5.0339
15,3.5383,2.71069,3.06229,0.35160,0.34892,0.00000,5.0339
16,5.0292,2.76645,3.26676,0.50031,0.49593,0.00000,5.0339
17,5.1391,2.75881,3.26878,0.50997,0.50676,0.00000,5.0113
18,5.2808,2.77636,3.29856,0.52220,0.52074,0.00000,5.0339
19,5.4024,2.77705,3.31408,0.53703,0.53273,0.00000,5.0339
20,5.6688,2.78650,3.34765,0.56115,0.55900,0.00000,5.0339
21,5.7762,2.78973,3.36224,0.57251,0.56960,0.00000,5.0339
22,5.8798,2.79318,3.37714,0.58396,0.57981,0.00000,5.0339
23,6.0092,2.79725,3.39235,0.59510,0.59256,0.00000,5.0339
24,6.1495,2.79070,3.40092,0.61022,0.60640,0.00000,5.0113
25,6.2935,2.80601,3.43030,0.62429,0.62060,0.00000,5.0339
26,6.4002,2.80832,3.44297,0.63466,0.63112,0.00000,5.0339
27,6.4804,2.81362,3.45756,0.64395,0.63903,0.00000,5.0339
28,6.7001,2.81930,3.48430,0.66500,0.66069,0.00000,5.0339
29,6.8216,2.81907,3.49582,0.67675,0.67268,0.00000,5.0339
30,6.8497,2.81325,3.49390,0.68065,0.67545,0.00000,5.0113
31,6.9953,2.82514,3.52063,0.69549,0.68981,0.00000,5.0339
32,6.5567,2.81615,3.46555,0.64940,0.64656,0.00000,5.0339
33,6.6357,2.80668,3.46270,0.65602,0.65434,0.00000,5.0113
34,6.7546,2.81845,3.49006,0.67160,0.66607,0.00000,5.0339
35,6.8419,2.81356,3.48893,0.67537,0.67468,0.00000,5.0113
36,7.0615,2.82921,3.52938,0.70018,0.69633,0.00000,5.0339
37,7.1558,2.83113,3.54137,0.71024,0.70563,0.00000,5.0339
38,7.2500,2.83320,3.55074,0.71754,0.71492,0.00000,5.0339
39,7.3263,2.83727,3.56464,0.72737,0.72245,0.00000,5.0339
40,7.4767,2.84142,3.58315,0.74173,0.73728,0.00000,5.0339
41,7.5647,2.84219,3.59329,0.75110,0.74596,0.00000,5.0339
42,7.6558,2.84511,3.60481,0.75970,0.75494,0.00000,5.0339
43,7.6949,2.83558,3.59889,0.76331,0.75879,0.00000,5.0113
44,7.9137,2.85310,3.63723,0.78413,0.78037,0.00000,5.0339
45,7.9640,2.84078,3.63054,0.78976,0.78533,0.00000,5.0113
46,8.0726,2.85709,3.65758,0.80049,0.79604,0.00000,5.0339
47,8.1028,2.84713,3.65050,0.80337,0.79902,0.00000,5.0113
48,8.8975,2.88083,3.76258,0.88176,0.87738,0.00000,5.0339
49,8.9255,2.86800,3.75358,0.88557,0.88015,0.00000,5.0113
50,8.9821,2.87244,3.76298,0.89054,0.88573,0.00000,5.0113
51,9.0899,2.88659,3.78824,0.90165,0.89635,0.00000,5.0339
52,9.1868,2.87611,3.78722,0.91111,0.90591,0.00000,5.0113
53,9.2574,2.87710,3.79342,0.91631,0.91287,0.00000,5.0113
54,9.3547,2.89127,3.81942,0.92815,0.92247,0.00000,5.0339
55,9.3745,2.87825,3.80817,0.92992,0.92442,0.00000,5.0113
56,9.4707,2.88253,3.82102,0.93849,0.93390,0.00000,5.0113
57,9.5311,2.88444,3.82966,0.94522,0.93987,0.00000,5.0113
58,9.5831,2.88567,3.83601,0.95034,0.94499,0.00000,5.0113
59,9.6897,2.90118,3.86083,0.95965,0.95550,0.00000,5.0339
60,9.8088,2.90164,3.87442,0.97278,0.96725,0.00000,5.0339
61,9.8180,2.89224,3.86529,0.97305,0.96816,0.00000,5.0113
62,9.9093,2.90471,3.88817,0.98346,0.97716,0.00000,5.0339
63,9.9266,2.89446,3.87929,0.98483,0.97886,0.00000,5.0113
# i_max=9.927 mA  v_die@i_max=2.8945 V  rail 5.0113 to 5.0339 V  sag=22.7 mV
# WARNING rail sag over 10 mV. Shorter or thicker USB cable, and make sure VBG_X1024 is set so the sag is divided out.

# sweep done. Move the two F/M jumpers, then type the next channel label (e.g. s1_D1_R_seat1) and press enter.

File: FINAL_MEASUREMENTS/data/R2_sweeps/superseded_bandgap_bug/s1_D6_G_seat1.csv
# ---------------------------------------------------------
# bandgap raw 221  ->  rail now 5.0339 V
# ---------------------------------------------------------
# iv_sweep  R_SENSE=98.61  VCC_DMM=5.034  OVERSAMPLE=64  prescaler=/32  adc_off=14.40mV  vbg_cal=1112.5
# rail_tracking=live
level,i_mA,v_die_V,v_anode_V,v_cath_V,v_sense_V,v_gnd_V,vcc_V
1,0.3011,2.21613,2.24590,0.02977,0.02969,0.00000,5.0113
2,0.5558,2.26395,2.32029,0.05634,0.05480,0.00000,5.0339
3,0.8346,2.29130,2.37406,0.08276,0.08230,0.00000,5.0339
4,1.3331,2.33508,2.46731,0.13223,0.13146,0.00000,5.0339
5,1.5466,2.35267,2.50786,0.15520,0.15251,0.00000,5.0339
6,1.7795,2.36941,2.54612,0.17670,0.17547,0.00000,5.0339
7,1.9945,2.38516,2.58460,0.19944,0.19667,0.00000,5.0339
8,2.3637,2.40951,2.64482,0.23531,0.23308,0.00000,5.0339
9,2.5756,2.42333,2.67862,0.25528,0.25398,0.00000,5.0339
10,2.7523,2.42236,2.69621,0.27385,0.27140,0.00000,5.0113
11,2.9510,2.44530,2.73922,0.29392,0.29100,0.00000,5.0339
12,3.3381,2.46604,2.79821,0.33217,0.32917,0.00000,5.0339
13,3.5181,2.47718,2.82640,0.34922,0.34692,0.00000,5.0339
14,3.6856,2.48724,2.85129,0.36405,0.36343,0.00000,5.0339
15,3.8772,2.49523,2.87879,0.38356,0.38233,0.00000,5.0339
16,5.4693,2.57243,3.11468,0.54225,0.53933,0.00000,5.0339
17,5.5764,2.56650,3.11983,0.55333,0.54989,0.00000,5.0113
18,5.7098,2.57070,3.13795,0.56725,0.56304,0.00000,5.0113
19,5.8463,2.57881,3.15668,0.57788,0.57650,0.00000,5.0113
20,6.1268,2.59931,3.20608,0.60677,0.60416,0.00000,5.0339
21,6.2255,2.59318,3.21052,0.61733,0.61389,0.00000,5.0113
22,6.3698,2.60868,3.24096,0.63227,0.62813,0.00000,5.0339
23,6.4789,2.61437,3.25747,0.64310,0.63888,0.00000,5.0339
24,6.6790,2.62174,3.28435,0.66261,0.65862,0.00000,5.0339
25,6.7943,2.62673,3.30056,0.67383,0.66999,0.00000,5.0339
26,6.8823,2.63050,3.31477,0.68428,0.67867,0.00000,5.0339
27,7.0202,2.63503,3.33228,0.69726,0.69226,0.00000,5.0339
28,7.2329,2.64378,3.36109,0.71730,0.71323,0.00000,5.0339
29,7.3404,2.64878,3.37653,0.72775,0.72383,0.00000,5.0339
30,7.4134,2.64143,3.37553,0.73410,0.73104,0.00000,5.0113
31,7.5034,2.64258,3.38807,0.74549,0.73991,0.00000,5.0113
32,7.0810,2.63733,3.33966,0.70233,0.69826,0.00000,5.0339
33,7.1513,2.62859,3.33837,0.70978,0.70519,0.00000,5.0113
34,7.2436,2.63524,3.35458,0.71934,0.71429,0.00000,5.0113
35,7.3941,2.64939,3.38352,0.73413,0.72913,0.00000,5.0339
36,7.5755,2.64526,3.39648,0.75122,0.74702,0.00000,5.0113
37,7.7127,2.66230,3.42561,0.76331,0.76055,0.00000,5.0339
38,7.7569,2.65130,3.42210,0.77080,0.76491,0.00000,5.0113
39,7.8694,2.65734,3.43655,0.77921,0.77600,0.00000,5.0113
40,8.0144,2.66453,3.45735,0.79282,0.79030,0.00000,5.0113
41,8.1396,2.67704,3.48391,0.80687,0.80264,0.00000,5.0339
42,8.1904,2.66820,3.48036,0.81217,0.80766,0.00000,5.0113
43,8.2726,2.67225,3.49321,0.82096,0.81576,0.00000,5.0113
44,8.4416,2.67860,3.51722,0.83862,0.83243,0.00000,5.0113
45,8.5339,2.68227,3.52923,0.84696,0.84153,0.00000,5.0113
46,8.6724,2.69479,3.55442,0.85964,0.85518,0.00000,5.0339
47,8.7146,2.68555,3.55033,0.86478,0.85935,0.00000,5.0113
48,9.5237,2.72390,3.66903,0.94513,0.93914,0.00000,5.0339
49,9.5637,2.71469,3.66289,0.94820,0.94308,0.00000,5.0113
50,9.6749,2.73043,3.68923,0.95880,0.95404,0.00000,5.0339
51,9.6885,2.72180,3.68216,0.96036,0.95539,0.00000,5.0113
52,9.8320,2.72509,3.69990,0.97481,0.96953,0.00000,5.0113
53,9.8964,2.72631,3.70861,0.98230,0.97588,0.00000,5.0113
54,9.9669,2.72845,3.71618,0.98773,0.98284,0.00000,5.0113
55,10.0204,2.73151,3.72551,0.99400,0.98812,0.00000,5.0113
56,10.1212,2.73235,3.73706,1.00471,0.99806,0.00000,5.0113
57,10.2341,2.74817,3.76343,1.01526,1.00919,0.00000,5.0339
58,10.2593,2.73717,3.75404,1.01687,1.01167,0.00000,5.0113
59,10.3112,2.74007,3.76275,1.02268,1.01679,0.00000,5.0113
60,10.4291,2.74336,3.77805,1.03468,1.02841,0.00000,5.0113
61,10.4997,2.74489,3.78562,1.04072,1.03537,0.00000,5.0113
62,10.5470,2.74573,3.79234,1.04661,1.04004,0.00000,5.0113
63,10.6074,2.74956,3.80083,1.05128,1.04600,0.00000,5.0113
# i_max=10.607 mA  v_die@i_max=2.7496 V  rail 5.0113 to 5.0339 V  sag=22.7 mV
# WARNING rail sag over 10 mV. Shorter or thicker USB cable, and make sure VBG_X1024 is set so the sag is divided out.

# sweep done. Move the two F/M jumpers, then type the next channel label (e.g. s1_D1_R_seat1) and press enter.

File: FINAL_MEASUREMENTS/data/R2_sweeps/superseded_bandgap_bug/s1_D6_R_seat1_OPEN.csv
# ---------------------------------------------------------
# bandgap raw 220  ->  rail now 5.0568 V
# ---------------------------------------------------------
# iv_sweep  R_SENSE=98.61  VCC_DMM=5.034  OVERSAMPLE=64  prescaler=/32  adc_off=14.40mV  vbg_cal=1112.5
# rail_tracking=live
level,i_mA,v_die_V,v_anode_V,v_cath_V,v_sense_V,v_gnd_V,vcc_V
1,0.1460,5.00390,5.01830,0.01440,0.01440,0.00000,5.0339
2,0.1460,5.04717,5.06157,0.01440,0.01440,0.00000,5.0568
3,0.1460,5.02549,5.03989,0.01440,0.01440,0.00000,5.0339
4,0.1460,5.02633,5.04073,0.01440,0.01440,0.00000,5.0339
5,0.1460,5.02664,5.04104,0.01440,0.01440,0.00000,5.0339
6,0.1460,5.04995,5.06435,0.01440,0.01440,0.00000,5.0568
7,0.1460,5.02710,5.04150,0.01440,0.01440,0.00000,5.0339
8,0.1460,5.02049,5.03489,0.01440,0.01440,0.00000,5.0339
9,0.1460,5.01996,5.03436,0.01440,0.01440,0.00000,5.0339
10,0.1460,5.02126,5.03566,0.01440,0.01440,0.00000,5.0339
11,0.1460,5.04540,5.05980,0.01440,0.01440,0.00000,5.0568
12,0.1460,5.02357,5.03797,0.01440,0.01440,0.00000,5.0339
13,0.1460,5.02380,5.03820,0.01440,0.01440,0.00000,5.0339
14,0.1460,5.02410,5.03850,0.01440,0.01440,0.00000,5.0339
15,0.1460,5.04694,5.06134,0.01440,0.01440,0.00000,5.0568
16,0.1460,5.02042,5.03482,0.01440,0.01440,0.00000,5.0339
17,0.1460,5.04347,5.05787,0.01440,0.01440,0.00000,5.0568
18,0.1460,5.02026,5.03466,0.01440,0.01440,0.00000,5.0339
19,0.1460,5.02134,5.03574,0.01440,0.01440,0.00000,5.0339
20,0.1460,5.04548,5.05988,0.01440,0.01440,0.00000,5.0568
21,0.1460,5.02211,5.03651,0.01440,0.01440,0.00000,5.0339
22,0.1460,5.02318,5.03758,0.01440,0.01440,0.00000,5.0339
23,0.1460,5.02334,5.03774,0.01440,0.01440,0.00000,5.0339
24,0.1460,5.02003,5.03443,0.01440,0.01440,0.00000,5.0339
25,0.1460,5.02119,5.03559,0.01440,0.01440,0.00000,5.0339
26,0.1460,5.04409,5.05849,0.01440,0.01440,0.00000,5.0568
27,0.1460,5.04370,5.05810,0.01440,0.01440,0.00000,5.0568
28,0.1460,5.04493,5.05934,0.01440,0.01440,0.00000,5.0568
29,0.1460,5.02303,5.03743,0.01440,0.01440,0.00000,5.0339
30,0.1460,5.04501,5.05941,0.01440,0.01440,0.00000,5.0568
31,0.1460,5.04563,5.06003,0.01440,0.01440,0.00000,5.0568
32,0.1460,5.02042,5.03482,0.01440,0.01440,0.00000,5.0339
33,0.1460,5.02011,5.03451,0.01440,0.01440,0.00000,5.0339
34,0.1460,5.02126,5.03566,0.01440,0.01440,0.00000,5.0339
35,0.1460,5.04416,5.05856,0.01440,0.01440,0.00000,5.0568
36,0.1460,5.02119,5.03559,0.01440,0.01440,0.00000,5.0339
37,0.1460,5.02234,5.03674,0.01440,0.01440,0.00000,5.0339
38,0.1460,5.02280,5.03720,0.01440,0.01440,0.00000,5.0339
39,0.1460,5.02165,5.03605,0.01440,0.01440,0.00000,5.0339
40,0.1460,5.02126,5.03566,0.01440,0.01440,0.00000,5.0339
41,0.1460,5.04401,5.05841,0.01440,0.01440,0.00000,5.0568
42,0.1460,5.02034,5.03474,0.01440,0.01440,0.00000,5.0339
43,0.1460,5.02188,5.03628,0.01440,0.01440,0.00000,5.0339
44,0.1460,5.02218,5.03658,0.01440,0.01440,0.00000,5.0339
45,0.1460,5.02211,5.03651,0.01440,0.01440,0.00000,5.0339
46,0.1460,5.02288,5.03728,0.01440,0.01440,0.00000,5.0339
47,0.1460,5.04540,5.05980,0.01440,0.01440,0.00000,5.0568
48,0.1460,5.04339,5.05779,0.01440,0.01440,0.00000,5.0568
49,0.1460,5.04447,5.05887,0.01440,0.01440,0.00000,5.0568
50,0.1460,5.02203,5.03643,0.01440,0.01440,0.00000,5.0339
51,0.1460,5.02111,5.03551,0.01440,0.01440,0.00000,5.0339
52,0.1460,5.02234,5.03674,0.01440,0.01440,0.00000,5.0339
53,0.1460,5.04493,5.05934,0.01440,0.01440,0.00000,5.0568
54,0.1460,5.02211,5.03651,0.01440,0.01440,0.00000,5.0339
55,0.1460,5.02326,5.03766,0.01440,0.01440,0.00000,5.0339
56,0.1460,5.02157,5.03597,0.01440,0.01440,0.00000,5.0339
57,0.1460,5.02095,5.03535,0.01440,0.01440,0.00000,5.0339
58,0.1460,5.04517,5.05957,0.01440,0.01440,0.00000,5.0568
59,0.1460,5.02203,5.03643,0.01440,0.01440,0.00000,5.0339
60,0.1460,5.02149,5.03589,0.01440,0.01440,0.00000,5.0339
61,0.1460,5.02318,5.03758,0.01440,0.01440,0.00000,5.0339
62,0.1460,5.02234,5.03674,0.01440,0.01440,0.00000,5.0339
63,0.1460,5.04532,5.05972,0.01440,0.01440,0.00000,5.0568
# i_max=0.146 mA  v_die@i_max=5.0039 V  rail 5.0339 to 5.0568 V  sag=22.9 mV
# WARNING no current. Open loop: check both F/M jumpers, the link E4-E8, and that GND reaches the rail.
# WARNING rail sag over 10 mV. Shorter or thicker USB cable, and make sure VBG_X1024 is set so the sag is divided out.

# sweep done. Move the two F/M jumpers, then type the next channel label (e.g. s1_D1_R_seat1) and press enter.

File: FINAL_MEASUREMENTS/data/R2_sweeps/superseded_bandgap_bug/s1_D7_B_seat1.csv
# ---------------------------------------------------------
# bandgap raw 220  ->  rail now 5.0568 V
# ---------------------------------------------------------
# iv_sweep  R_SENSE=98.61  VCC_DMM=5.034  OVERSAMPLE=64  prescaler=/32  adc_off=14.40mV  vbg_cal=1112.5
# rail_tracking=live
level,i_mA,v_die_V,v_anode_V,v_cath_V,v_sense_V,v_gnd_V,vcc_V
1,0.2810,2.50632,2.53479,0.02847,0.02771,0.00000,5.0113
2,0.4958,2.54854,2.59789,0.04935,0.04889,0.00000,5.0339
3,0.7489,2.56521,2.63960,0.07439,0.07385,0.00000,5.0339
4,1.1929,2.59908,2.71817,0.11909,0.11764,0.00000,5.0339
5,1.3986,2.60860,2.74859,0.13999,0.13791,0.00000,5.0339
6,1.6221,2.62013,2.78185,0.16172,0.15996,0.00000,5.0339
7,1.8031,2.61865,2.79898,0.18033,0.17781,0.00000,5.0113
8,2.1432,2.64670,2.86097,0.21426,0.21135,0.00000,5.0339
9,2.3503,2.66915,2.90292,0.23377,0.23176,0.00000,5.0568
10,2.5304,2.66475,2.91535,0.25060,0.24952,0.00000,5.0339
11,2.6947,2.67113,2.93939,0.26826,0.26573,0.00000,5.0339
12,3.0671,2.68557,2.99017,0.30459,0.30244,0.00000,5.0339
13,3.2345,2.69241,3.01329,0.32088,0.31896,0.00000,5.0339
14,3.3864,2.70116,3.03740,0.33624,0.33394,0.00000,5.0339
15,3.5422,2.70477,3.05784,0.35306,0.34930,0.00000,5.0339
16,5.0386,2.75839,3.25954,0.50116,0.49685,0.00000,5.0339
17,5.1788,2.76300,3.27844,0.51544,0.51068,0.00000,5.0339
18,5.2832,2.76784,3.29373,0.52589,0.52097,0.00000,5.0339
19,5.4288,2.77168,3.31170,0.54002,0.53534,0.00000,5.0339
20,5.6820,2.77690,3.34150,0.56460,0.56030,0.00000,5.0339
21,5.7594,2.76951,3.34188,0.57237,0.56794,0.00000,5.0113
22,5.8618,2.77494,3.35748,0.58254,0.57803,0.00000,5.0113
23,6.0278,2.78834,3.38705,0.59871,0.59441,0.00000,5.0339
24,6.1844,2.79603,3.41132,0.61530,0.60984,0.00000,5.0339
25,6.3199,2.80040,3.42615,0.62574,0.62321,0.00000,5.0339
26,6.4259,2.79871,3.43683,0.63811,0.63366,0.00000,5.0339
27,6.5209,2.80524,3.45288,0.64764,0.64303,0.00000,5.0339
28,6.7258,2.81085,3.47900,0.66814,0.66323,0.00000,5.0339
29,6.8333,2.81239,3.49044,0.67805,0.67383,0.00000,5.0339
30,6.8884,2.80423,3.48901,0.68478,0.67927,0.00000,5.0113
31,7.0257,2.81761,3.51548,0.69787,0.69280,0.00000,5.0339
32,6.5488,2.79421,3.44450,0.65029,0.64578,0.00000,5.0113
33,6.6473,2.79842,3.45857,0.66015,0.65549,0.00000,5.0113
34,6.7811,2.81208,3.48537,0.67329,0.66868,0.00000,5.0339
35,6.8761,2.81531,3.49774,0.68243,0.67805,0.00000,5.0339
36,7.0802,2.82076,3.52355,0.70279,0.69818,0.00000,5.0339
37,7.1451,2.80928,3.51867,0.70940,0.70458,0.00000,5.0113
38,7.2397,2.81417,3.53259,0.71842,0.71391,0.00000,5.0113
39,7.3606,2.82890,3.55896,0.73006,0.72583,0.00000,5.0339
40,7.4985,2.83274,3.57685,0.74411,0.73943,0.00000,5.0339
41,7.6060,2.83451,3.58884,0.75433,0.75003,0.00000,5.0339
42,7.6445,2.82388,3.58222,0.75834,0.75382,0.00000,5.0113
43,7.7618,2.84035,3.61096,0.77061,0.76539,0.00000,5.0339
44,7.9355,2.84426,3.63216,0.78789,0.78252,0.00000,5.0339
45,8.0227,2.84618,3.64222,0.79604,0.79112,0.00000,5.0339
46,8.0501,2.83558,3.63559,0.80001,0.79382,0.00000,5.0113
47,8.1746,2.85095,3.66273,0.81178,0.80610,0.00000,5.0339
48,8.9224,2.87099,3.75613,0.88514,0.87984,0.00000,5.0339
49,8.9558,2.85959,3.74907,0.88947,0.88313,0.00000,5.0113
50,9.0294,2.86173,3.75694,0.89521,0.89039,0.00000,5.0113
51,9.0806,2.86372,3.76581,0.90209,0.89544,0.00000,5.0113
52,9.2295,2.86655,3.78164,0.91509,0.91012,0.00000,5.0113
53,9.2799,2.86777,3.78829,0.92052,0.91509,0.00000,5.0113
54,9.3326,2.86976,3.79785,0.92809,0.92029,0.00000,5.0113
55,9.4164,2.87098,3.80534,0.93436,0.92855,0.00000,5.0113
56,9.5094,2.87236,3.81643,0.94407,0.93772,0.00000,5.0113
57,9.5715,2.87527,3.82454,0.94927,0.94384,0.00000,5.0113
58,9.6686,2.89012,3.84884,0.95872,0.95342,0.00000,5.0339
59,9.6777,2.87924,3.83914,0.95990,0.95432,0.00000,5.0113
60,9.8033,2.88047,3.85214,0.97168,0.96670,0.00000,5.0113
61,9.8522,2.88238,3.85986,0.97749,0.97152,0.00000,5.0113
62,9.9142,2.88261,3.86629,0.98368,0.97764,0.00000,5.0113
63,9.9747,2.88490,3.87332,0.98842,0.98360,0.00000,5.0113
# i_max=9.975 mA  v_die@i_max=2.8849 V  rail 5.0113 to 5.0568 V  sag=45.6 mV
# WARNING rail sag over 10 mV. Shorter or thicker USB cable, and make sure VBG_X1024 is set so the sag is divided out.

# sweep done. Move the two F/M jumpers, then type the next channel label (e.g. s1_D1_R_seat1) and press enter.

File: FINAL_MEASUREMENTS/data/R2_sweeps/superseded_bandgap_bug/s1_D7_G_seat1.csv
# ---------------------------------------------------------
# bandgap raw 220  ->  rail now 5.0568 V
# ---------------------------------------------------------
# iv_sweep  R_SENSE=98.61  VCC_DMM=5.034  OVERSAMPLE=64  prescaler=/32  adc_off=14.40mV  vbg_cal=1112.5
# rail_tracking=live
level,i_mA,v_die_V,v_anode_V,v_cath_V,v_sense_V,v_gnd_V,vcc_V
1,0.2972,2.22240,2.25217,0.02977,0.02931,0.00000,5.0113
2,0.5558,2.27340,2.32966,0.05626,0.05480,0.00000,5.0339
3,0.8315,2.30082,2.38366,0.08284,0.08199,0.00000,5.0339
4,1.3160,2.34890,2.48060,0.13169,0.12977,0.00000,5.0339
5,1.5435,2.36826,2.52169,0.15343,0.15220,0.00000,5.0339
6,1.7639,2.38516,2.56132,0.17617,0.17394,0.00000,5.0339
7,1.9882,2.40290,2.60004,0.19714,0.19606,0.00000,5.0339
8,2.3450,2.42710,2.66072,0.23362,0.23124,0.00000,5.0339
9,2.5483,2.43939,2.69352,0.25413,0.25129,0.00000,5.0339
10,2.7399,2.45106,2.72332,0.27226,0.27018,0.00000,5.0339
11,2.9378,2.46666,2.75750,0.29085,0.28969,0.00000,5.0339
12,3.2992,2.48717,2.81603,0.32887,0.32533,0.00000,5.0339
13,3.4885,2.49592,2.84192,0.34600,0.34400,0.00000,5.0339
14,3.6731,2.50714,2.87057,0.36343,0.36220,0.00000,5.0339
15,3.8375,2.51474,2.89615,0.38141,0.37841,0.00000,5.0339
16,5.3992,2.59624,3.13265,0.53641,0.53242,0.00000,5.0339
17,5.5394,2.60123,3.15170,0.55047,0.54624,0.00000,5.0339
18,5.6571,2.59318,3.15539,0.56220,0.55784,0.00000,5.0113
19,5.7981,2.61437,3.19003,0.57566,0.57175,0.00000,5.0339
20,6.0722,2.62343,3.22559,0.60216,0.59878,0.00000,5.0339
21,6.1813,2.62911,3.24257,0.61346,0.60954,0.00000,5.0339
22,6.3098,2.63403,3.25878,0.62475,0.62221,0.00000,5.0339
23,6.4290,2.63864,3.27652,0.63788,0.63396,0.00000,5.0339
24,6.5868,2.63417,3.28790,0.65373,0.64952,0.00000,5.0113
25,6.6946,2.63883,3.30266,0.66382,0.66015,0.00000,5.0113
26,6.8403,2.65500,3.33290,0.67790,0.67452,0.00000,5.0339
27,6.9338,2.66061,3.34895,0.68835,0.68374,0.00000,5.0339
28,7.1358,2.65482,3.36291,0.70810,0.70366,0.00000,5.0113
29,7.2420,2.66063,3.37813,0.71750,0.71414,0.00000,5.0113
30,7.3390,2.66399,3.39166,0.72767,0.72370,0.00000,5.0113
31,7.4413,2.66751,3.40474,0.73723,0.73379,0.00000,5.0113
32,6.9699,2.64809,3.34066,0.69258,0.68730,0.00000,5.0113
33,7.0908,2.65459,3.35741,0.70282,0.69923,0.00000,5.0113
34,7.1901,2.65879,3.37209,0.71330,0.70902,0.00000,5.0113
35,7.2901,2.66070,3.38402,0.72331,0.71888,0.00000,5.0113
36,7.4871,2.67057,3.41346,0.74289,0.73830,0.00000,5.0113
37,7.5925,2.67248,3.42562,0.75314,0.74870,0.00000,5.0113
38,7.6887,2.67684,3.43938,0.76254,0.75818,0.00000,5.0113
39,7.7802,2.67883,3.45138,0.77256,0.76721,0.00000,5.0113
40,7.9299,2.68494,3.47188,0.78693,0.78196,0.00000,5.0113
41,8.0322,2.68953,3.48434,0.79481,0.79206,0.00000,5.0113
42,8.1411,2.70377,3.51056,0.80679,0.80280,0.00000,5.0339
43,8.2377,2.70662,3.52301,0.81639,0.81232,0.00000,5.0339
44,8.3835,2.70001,3.53144,0.83144,0.82670,0.00000,5.0113
45,8.4347,2.70498,3.54284,0.83786,0.83174,0.00000,5.0113
46,8.5727,2.71883,3.56963,0.85080,0.84535,0.00000,5.0339
47,8.6309,2.70895,3.56494,0.85598,0.85109,0.00000,5.0113
48,9.3970,2.73572,3.66755,0.93184,0.92664,0.00000,5.0113
49,9.4707,2.73832,3.67650,0.93818,0.93390,0.00000,5.0113
50,9.5366,2.74046,3.68636,0.94591,0.94040,0.00000,5.0113
51,9.6033,2.74298,3.69539,0.95241,0.94698,0.00000,5.0113
52,9.7359,2.74558,3.71183,0.96625,0.96005,0.00000,5.0113
53,9.8087,2.74963,3.72138,0.97175,0.96724,0.00000,5.0113
54,9.9039,2.76499,3.74745,0.98246,0.97662,0.00000,5.0339
55,9.9421,2.75132,3.73698,0.98567,0.98039,0.00000,5.0113
56,10.0220,2.75797,3.75098,0.99301,0.98827,0.00000,5.0113
57,10.0739,2.76019,3.75946,0.99928,0.99339,0.00000,5.0113
58,10.1507,2.75934,3.76658,1.00723,1.00096,0.00000,5.0113
59,10.2158,2.76179,3.77422,1.01243,1.00738,0.00000,5.0113
60,10.3829,2.77659,3.80621,1.02962,1.02386,0.00000,5.0339
61,10.4051,2.76737,3.79762,1.03025,1.02604,0.00000,5.0113
62,10.4407,2.76913,3.80489,1.03575,1.02956,0.00000,5.0113
63,10.5028,2.76928,3.81085,1.04156,1.03568,0.00000,5.0113
# i_max=10.503 mA  v_die@i_max=2.7693 V  rail 5.0113 to 5.0339 V  sag=22.7 mV
# WARNING rail sag over 10 mV. Shorter or thicker USB cable, and make sure VBG_X1024 is set so the sag is divided out.

# sweep done. Move the two F/M jumpers, then type the next channel label (e.g. s1_D1_R_seat1) and press enter.

File: FINAL_MEASUREMENTS/data/R2_sweeps/superseded_bandgap_bug/s1_D7_R_seat1.csv
# ---------------------------------------------------------
# bandgap raw 220  ->  rail now 5.0568 V
# ---------------------------------------------------------
# iv_sweep  R_SENSE=98.61  VCC_DMM=5.034  OVERSAMPLE=64  prescaler=/32  adc_off=14.40mV  vbg_cal=1112.5
# rail_tracking=live
level,i_mA,v_die_V,v_anode_V,v_cath_V,v_sense_V,v_gnd_V,vcc_V
1,0.3470,1.75607,1.79121,0.03514,0.03422,0.00000,5.0339
2,0.6695,1.78572,1.85251,0.06679,0.06602,0.00000,5.0339
3,0.9702,1.80531,1.90205,0.09674,0.09567,0.00000,5.0339
4,1.5575,1.83403,1.98938,0.15535,0.15358,0.00000,5.0339
5,1.8434,1.84387,2.02687,0.18300,0.18177,0.00000,5.0339
6,2.0950,1.85677,2.06474,0.20797,0.20658,0.00000,5.0339
7,2.3902,1.86253,2.09923,0.23669,0.23569,0.00000,5.0339
8,2.8267,1.87043,2.15047,0.28004,0.27874,0.00000,5.0113
9,3.0928,1.88573,2.19301,0.30728,0.30498,0.00000,5.0339
10,3.3327,1.89333,2.22328,0.32994,0.32864,0.00000,5.0339
11,3.5796,1.89687,2.25162,0.35475,0.35299,0.00000,5.0339
12,4.0302,1.90346,2.30424,0.40078,0.39742,0.00000,5.0113
13,4.2822,1.91807,2.34141,0.42335,0.42227,0.00000,5.0339
14,4.5058,1.92252,2.36953,0.44700,0.44432,0.00000,5.0339
15,4.7301,1.92713,2.39487,0.46774,0.46644,0.00000,5.0339
16,6.7520,1.96464,2.63458,0.66994,0.66581,0.00000,5.0113
17,6.9358,1.96991,2.65629,0.68638,0.68393,0.00000,5.0113
18,7.1324,1.97882,2.68637,0.70755,0.70332,0.00000,5.0339
19,7.2793,1.97335,2.69498,0.72163,0.71781,0.00000,5.0113
20,7.6667,1.98735,2.74767,0.76032,0.75602,0.00000,5.0339
21,7.7856,1.98230,2.75501,0.77271,0.76774,0.00000,5.0113
22,7.9415,1.98436,2.77237,0.78800,0.78311,0.00000,5.0113
23,8.0950,1.99040,2.79309,0.80269,0.79825,0.00000,5.0113
24,8.3610,1.99446,2.82291,0.82845,0.82448,0.00000,5.0113
25,8.5006,1.99614,2.83836,0.84222,0.83824,0.00000,5.0113
26,8.7121,2.00548,2.86773,0.86225,0.85910,0.00000,5.0339
27,8.8077,1.99866,2.87200,0.87334,0.86852,0.00000,5.0113
28,9.0860,2.00463,2.90664,0.90201,0.89597,0.00000,5.0113
29,9.2380,2.00876,2.92369,0.91494,0.91096,0.00000,5.0113
30,9.3644,2.01120,2.94067,0.92947,0.92343,0.00000,5.0113
31,9.5086,2.01120,2.95482,0.94361,0.93765,0.00000,5.0113
32,8.9216,2.01147,2.89592,0.88445,0.87976,0.00000,5.0339
33,9.0279,2.00661,2.90052,0.89391,0.89024,0.00000,5.0113
34,9.2153,2.01500,2.92879,0.91379,0.90872,0.00000,5.0339
35,9.2931,2.01036,2.93111,0.92075,0.91639,0.00000,5.0113
36,9.5784,2.01526,2.96453,0.94927,0.94453,0.00000,5.0113
37,9.7149,2.01709,2.98013,0.96303,0.95799,0.00000,5.0113
38,9.8274,2.01984,2.99412,0.97427,0.96908,0.00000,5.0113
39,9.9731,2.02053,3.00880,0.98827,0.98345,0.00000,5.0113
40,10.1709,2.02451,3.03304,1.00853,1.00295,0.00000,5.0113
41,10.2996,2.02619,3.04833,1.02214,1.01564,0.00000,5.0113
42,10.4182,2.03032,3.06286,1.03254,1.02734,0.00000,5.0113
43,10.5400,2.02825,3.07464,1.04638,1.03935,0.00000,5.0113
44,10.7796,2.03437,3.10400,1.06963,1.06298,0.00000,5.0113
45,10.8944,2.03598,3.11623,1.08026,1.07429,0.00000,5.0113
46,11.0161,2.03804,3.12923,1.09119,1.08630,0.00000,5.0113
47,11.1223,2.03827,3.14162,1.10335,1.09677,0.00000,5.0113
48,12.1979,2.05624,3.26450,1.20826,1.20283,0.00000,5.0113
49,12.2932,2.05823,3.27681,1.21858,1.21224,0.00000,5.0113
50,12.3894,2.05915,3.28714,1.22799,1.22172,0.00000,5.0113
51,12.4747,2.06106,3.29807,1.23701,1.23013,0.00000,5.0113
52,12.6631,2.06205,3.31879,1.25674,1.24871,0.00000,5.0113
53,12.7577,2.06863,3.33103,1.26240,1.25804,0.00000,5.0113
54,12.8415,2.06557,3.33860,1.27303,1.26630,0.00000,5.0113
55,12.9384,2.06794,3.34999,1.28205,1.27586,0.00000,5.0113
56,13.0609,2.06947,3.36612,1.29665,1.28794,0.00000,5.0113
57,13.1718,2.07368,3.37660,1.30292,1.29887,0.00000,5.0113
58,13.2323,2.07352,3.38524,1.31172,1.30484,0.00000,5.0113
59,13.3261,2.07383,3.39549,1.32166,1.31409,0.00000,5.0113
60,13.5068,2.07635,3.41567,1.33932,1.33191,0.00000,5.0113
61,13.5929,2.07666,3.42294,1.34628,1.34039,0.00000,5.0113
62,13.6596,2.07895,3.43303,1.35408,1.34697,0.00000,5.0113
63,13.7449,2.07987,3.44137,1.36150,1.35538,0.00000,5.0113
# i_max=13.745 mA  v_die@i_max=2.0799 V  rail 5.0113 to 5.0339 V  sag=22.7 mV
# WARNING rail sag over 10 mV. Shorter or thicker USB cable, and make sure VBG_X1024 is set so the sag is divided out.

# sweep done. Move the two F/M jumpers, then type the next channel label (e.g. s1_D1_R_seat1) and press enter.

File: FINAL_MEASUREMENTS/data/R2_sweeps/superseded_bandgap_bug/s1_D8_B_seat1.csv
# ---------------------------------------------------------
# bandgap raw 221  ->  rail now 5.0339 V
# ---------------------------------------------------------
# iv_sweep  R_SENSE=98.61  VCC_DMM=5.034  OVERSAMPLE=64  prescaler=/32  adc_off=14.40mV  vbg_cal=1112.5
# rail_tracking=live
level,i_mA,v_die_V,v_anode_V,v_cath_V,v_sense_V,v_gnd_V,vcc_V
1,0.2816,2.51113,2.53974,0.02861,0.02777,0.00000,5.0339
2,0.4973,2.54124,2.59059,0.04935,0.04904,0.00000,5.0339
3,0.7474,2.55991,2.63422,0.07431,0.07370,0.00000,5.0339
4,1.1960,2.58925,2.70865,0.11940,0.11794,0.00000,5.0339
5,1.4025,2.60354,2.74368,0.14014,0.13830,0.00000,5.0339
6,1.6323,2.61183,2.77371,0.16188,0.16096,0.00000,5.0339
7,1.8215,2.62420,2.80605,0.18185,0.17962,0.00000,5.0339
8,2.1487,2.64094,2.85551,0.21457,0.21188,0.00000,5.0339
9,2.3473,2.64670,2.88055,0.23385,0.23147,0.00000,5.0339
10,2.5366,2.65776,2.90874,0.25098,0.25014,0.00000,5.0339
11,2.7049,2.66437,2.93371,0.26934,0.26673,0.00000,5.0339
12,3.0788,2.67866,2.98364,0.30498,0.30360,0.00000,5.0339
13,3.2431,2.68496,3.00699,0.32203,0.31980,0.00000,5.0339
14,3.3919,2.69095,3.02865,0.33770,0.33447,0.00000,5.0339
15,3.5609,2.69594,3.04969,0.35375,0.35114,0.00000,5.0339
16,5.0760,2.75247,3.25401,0.50154,0.50054,0.00000,5.0339
17,5.1936,2.75555,3.27137,0.51583,0.51214,0.00000,5.0339
18,5.3151,2.75800,3.28535,0.52735,0.52412,0.00000,5.0339
19,5.4299,2.74986,3.28828,0.53842,0.53544,0.00000,5.0113
20,5.7007,2.76899,3.33390,0.56491,0.56214,0.00000,5.0339
21,5.8214,2.77406,3.35156,0.57751,0.57405,0.00000,5.0339
22,5.9266,2.77621,3.36401,0.58780,0.58442,0.00000,5.0339
23,6.0489,2.77990,3.37968,0.59978,0.59648,0.00000,5.0339
24,6.2288,2.78351,3.40234,0.61883,0.61422,0.00000,5.0339
25,6.3309,2.78842,3.41685,0.62843,0.62429,0.00000,5.0339
26,6.4216,2.78075,3.41659,0.63584,0.63324,0.00000,5.0113
27,6.5560,2.79579,3.44474,0.64894,0.64648,0.00000,5.0339
28,6.7577,2.80194,3.47247,0.67053,0.66638,0.00000,5.0339
29,6.8722,2.80616,3.48476,0.67859,0.67767,0.00000,5.0339
30,6.9649,2.80609,3.49513,0.68904,0.68681,0.00000,5.0339
31,7.0732,2.80862,3.50957,0.70094,0.69749,0.00000,5.0339
32,6.6050,2.79710,3.45257,0.65547,0.65132,0.00000,5.0339
33,6.7141,2.80056,3.46548,0.66492,0.66208,0.00000,5.0339
34,6.8231,2.80355,3.47876,0.67521,0.67283,0.00000,5.0339
35,6.8948,2.80524,3.49006,0.68481,0.67990,0.00000,5.0339
36,7.1230,2.80993,3.51510,0.70517,0.70240,0.00000,5.0339
37,7.1862,2.80140,3.51332,0.71192,0.70863,0.00000,5.0113
38,7.2921,2.81707,3.54052,0.72345,0.71907,0.00000,5.0339
39,7.3879,2.81799,3.55066,0.73267,0.72852,0.00000,5.0339
40,7.5304,2.82214,3.56940,0.74726,0.74258,0.00000,5.0339
41,7.6356,2.82544,3.58238,0.75694,0.75295,0.00000,5.0339
42,7.7244,2.82821,3.59321,0.76500,0.76170,0.00000,5.0339
43,7.7562,2.81746,3.58719,0.76973,0.76484,0.00000,5.0113
44,7.9791,2.83313,3.62448,0.79135,0.78682,0.00000,5.0339
45,8.0353,2.82419,3.61800,0.79382,0.79236,0.00000,5.0113
46,8.1302,2.84042,3.64629,0.80587,0.80172,0.00000,5.0339
47,8.2214,2.83950,3.65489,0.81539,0.81071,0.00000,5.0339
48,8.9333,2.84804,3.73370,0.88565,0.88091,0.00000,5.0113
49,9.0069,2.85041,3.74127,0.89085,0.88817,0.00000,5.0113
50,9.1140,2.86493,3.76796,0.90304,0.89873,0.00000,5.0339
51,9.1372,2.85317,3.75870,0.90553,0.90102,0.00000,5.0113
52,9.2752,2.85638,3.77445,0.91807,0.91463,0.00000,5.0113
53,9.3311,2.85707,3.78317,0.92610,0.92014,0.00000,5.0113
54,9.4040,2.85837,3.79059,0.93222,0.92732,0.00000,5.0113
55,9.4683,2.86143,3.79861,0.93719,0.93367,0.00000,5.0113
56,9.6087,2.87353,3.82572,0.95220,0.94751,0.00000,5.0339
57,9.6671,2.87614,3.83417,0.95803,0.95327,0.00000,5.0339
58,9.6746,2.86701,3.82576,0.95875,0.95401,0.00000,5.0113
59,9.7707,2.87952,3.84923,0.96971,0.96349,0.00000,5.0339
60,9.8444,2.87068,3.84625,0.97557,0.97076,0.00000,5.0113
61,9.9467,2.88390,3.87089,0.98699,0.98085,0.00000,5.0339
62,10.0168,2.88551,3.87811,0.99260,0.98776,0.00000,5.0339
63,10.0651,2.88812,3.88433,0.99621,0.99252,0.00000,5.0339
# i_max=10.065 mA  v_die@i_max=2.8881 V  rail 5.0113 to 5.0339 V  sag=22.7 mV
# WARNING rail sag over 10 mV. Shorter or thicker USB cable, and make sure VBG_X1024 is set so the sag is divided out.

# sweep done. Move the two F/M jumpers, then type the next channel label (e.g. s1_D1_R_seat1) and press enter.
