Repository: danieltyukov/tud-micro-led-bonding-categorization

# FINAL_MEASUREMENTS

Bench procedures, in order. Self-contained: everything you need at the table is here.

| File | Hardware needed |
|---|---|
| `1_MULTIMETER_ONLY.md` | the 5 boards and the Thsinde 18B+ multimeter |
| `2_ARDUINO_IV.md` | the above, plus Arduino UNO, breadboard, jumpers, resistors, caps, and grabber clips for the chain dice |
| `board-probe-map.png` | where to put the probes, referenced by both |

Do round 1 completely before round 2. Round 1's short-and-bridge screen catches a fault
the Arduino rig cannot see.

Raw data goes into `data/` as it is collected:

```
FINAL_MEASUREMENTS/
└── data/
    ├── R1_meter.csv
    ├── R1_board.csv
    ├── R1_temp.csv

File: FINAL_MEASUREMENTS/data/R2_sweeps/superseded_bandgap_bug/s1_D8_G_seat1.csv
# ---------------------------------------------------------
# bandgap raw 221  ->  rail now 5.0339 V
# ---------------------------------------------------------
# iv_sweep  R_SENSE=98.61  VCC_DMM=5.034  OVERSAMPLE=64  prescaler=/32  adc_off=14.40mV  vbg_cal=1112.5
# rail_tracking=live
level,i_mA,v_die_V,v_anode_V,v_cath_V,v_sense_V,v_gnd_V,vcc_V
1,0.2964,2.23952,2.26944,0.02992,0.02922,0.00000,5.0339
2,0.5558,2.27870,2.33465,0.05596,0.05480,0.00000,5.0339
3,0.8292,2.30604,2.38881,0.08276,0.08176,0.00000,5.0339
4,1.3152,2.35582,2.48705,0.13123,0.12969,0.00000,5.0339
5,1.5411,2.37848,2.53091,0.15243,0.15197,0.00000,5.0339
6,1.7561,2.39069,2.56655,0.17586,0.17317,0.00000,5.0339
7,1.9836,2.40859,2.60518,0.19660,0.19560,0.00000,5.0339
8,2.3395,2.43754,2.66909,0.23155,0.23070,0.00000,5.0339
9,2.5397,2.45145,2.70343,0.25198,0.25044,0.00000,5.0339
10,2.7329,2.46282,2.73308,0.27026,0.26949,0.00000,5.0339
11,2.9347,2.47687,2.76680,0.28992,0.28939,0.00000,5.0339
12,3.2867,2.49938,2.82633,0.32695,0.32411,0.00000,5.0339
13,3.4854,2.50706,2.85129,0.34423,0.34369,0.00000,5.0339
14,3.6458,2.51781,2.88032,0.36251,0.35952,0.00000,5.0339
15,3.8110,2.52672,2.90536,0.37864,0.37580,0.00000,5.0339
16,5.3805,2.60676,3.14056,0.53380,0.53058,0.00000,5.0339
17,5.5309,2.61129,3.15838,0.54709,0.54540,0.00000,5.0339
18,5.6633,2.61675,3.17743,0.56069,0.55846,0.00000,5.0339
19,5.7817,2.62228,3.19541,0.57313,0.57013,0.00000,5.0339
20,6.0356,2.63480,3.23389,0.59909,0.59517,0.00000,5.0339
21,6.1579,2.64094,3.25056,0.60961,0.60723,0.00000,5.0339
22,6.2810,2.64478,3.26784,0.62306,0.61937,0.00000,5.0339
23,6.3955,2.64962,3.28359,0.63396,0.63066,0.00000,5.0339
24,6.5786,2.65761,3.31047,0.65286,0.64871,0.00000,5.0339
25,6.6527,2.65038,3.31084,0.66046,0.65602,0.00000,5.0113
26,6.8138,2.66575,3.34035,0.67460,0.67191,0.00000,5.0339
27,6.9049,2.66959,3.35433,0.68474,0.68090,0.00000,5.0339
28,7.0986,2.66766,3.37155,0.70389,0.69999,0.00000,5.0113
29,7.2375,2.68250,3.39980,0.71730,0.71369,0.00000,5.0339
30,7.3357,2.68534,3.41255,0.72721,0.72337,0.00000,5.0339
31,7.4370,2.69095,3.42784,0.73689,0.73336,0.00000,5.0339
32,6.9719,2.67351,3.36378,0.69027,0.68750,0.00000,5.0339
33,7.0552,2.66399,3.36345,0.69946,0.69571,0.00000,5.0113
34,7.1838,2.68119,3.39366,0.71247,0.70839,0.00000,5.0339
35,7.2812,2.68496,3.40702,0.72207,0.71800,0.00000,5.0339
36,7.4468,2.68188,3.42049,0.73861,0.73433,0.00000,5.0113
37,7.5623,2.68464,3.43311,0.74847,0.74572,0.00000,5.0113
38,7.6924,2.70039,3.46210,0.76170,0.75855,0.00000,5.0339
39,7.7750,2.70324,3.47454,0.77130,0.76669,0.00000,5.0339
40,7.8911,2.69565,3.47830,0.78265,0.77814,0.00000,5.0113
41,7.9919,2.69901,3.49115,0.79213,0.78808,0.00000,5.0113
42,8.0710,2.70115,3.50132,0.80016,0.79588,0.00000,5.0113
43,8.1594,2.70658,3.51516,0.80857,0.80460,0.00000,5.0113
44,8.3393,2.71056,3.53733,0.82677,0.82234,0.00000,5.0113
45,8.4300,2.71714,3.54934,0.83220,0.83128,0.00000,5.0113
46,8.4959,2.71752,3.55928,0.84176,0.83778,0.00000,5.0113
47,8.5890,2.72027,3.57159,0.85132,0.84696,0.00000,5.0113
48,9.3458,2.74596,3.67336,0.92740,0.92159,0.00000,5.0113
49,9.4669,2.76100,3.69914,0.93814,0.93353,0.00000,5.0339
50,9.4939,2.75024,3.69156,0.94132,0.93620,0.00000,5.0113
51,9.5699,2.75208,3.70020,0.94812,0.94369,0.00000,5.0113
52,9.6924,2.75789,3.71764,0.95975,0.95577,0.00000,5.0113
53,9.7638,2.75858,3.72643,0.96785,0.96281,0.00000,5.0113
54,9.8688,2.77406,3.75152,0.97747,0.97316,0.00000,5.0339
55,9.8816,2.76363,3.74341,0.97978,0.97443,0.00000,5.0113
56,10.0394,2.77920,3.77211,0.99291,0.98999,0.00000,5.0339
57,10.0266,2.76967,3.76428,0.99461,0.98873,0.00000,5.0113
58,10.1019,2.77166,3.77239,1.00073,0.99614,0.00000,5.0113
59,10.1755,2.77097,3.77927,1.00830,1.00341,0.00000,5.0113
60,10.2949,2.77334,3.79380,1.02046,1.01518,0.00000,5.0113
61,10.3523,2.77762,3.80328,1.02566,1.02084,0.00000,5.0113
62,10.4113,2.77754,3.80848,1.03094,1.02665,0.00000,5.0113
63,10.4562,2.78030,3.81651,1.03621,1.03109,0.00000,5.0113
# i_max=10.456 mA  v_die@i_max=2.7803 V  rail 5.0113 to 5.0339 V  sag=22.7 mV
# WARNING rail sag over 10 mV. Shorter or thicker USB cable, and make sure VBG_X1024 is set so the sag is divided out.

# sweep done. Move the two F/M jumpers, then type the next channel label (e.g. s1_D1_R_seat1) and press enter.

File: FINAL_MEASUREMENTS/data/R2_sweeps/superseded_bandgap_bug/s1_D8_R_seat1.csv
# ---------------------------------------------------------
# bandgap raw 220  ->  rail now 5.0568 V
# ---------------------------------------------------------
# iv_sweep  R_SENSE=98.61  VCC_DMM=5.034  OVERSAMPLE=64  prescaler=/32  adc_off=14.40mV  vbg_cal=1112.5
# rail_tracking=live
level,i_mA,v_die_V,v_anode_V,v_cath_V,v_sense_V,v_gnd_V,vcc_V
1,0.3548,1.75484,1.78967,0.03483,0.03499,0.00000,5.0339
2,0.6632,1.78288,1.84974,0.06686,0.06540,0.00000,5.0339
3,0.9702,1.80231,1.89928,0.09697,0.09567,0.00000,5.0339
4,1.5645,1.82912,1.98524,0.15612,0.15427,0.00000,5.0339
5,1.8465,1.83926,2.02326,0.18400,0.18208,0.00000,5.0339
6,2.0988,1.84986,2.05951,0.20966,0.20697,0.00000,5.0339
7,2.3909,1.85547,2.09385,0.23838,0.23577,0.00000,5.0339
8,2.8427,1.87006,2.15307,0.28301,0.28032,0.00000,5.0339
9,3.0959,1.87636,2.18518,0.30882,0.30529,0.00000,5.0339
10,3.3420,1.88381,2.21644,0.33263,0.32956,0.00000,5.0339
11,3.5874,1.88965,2.24647,0.35683,0.35375,0.00000,5.0339
12,4.0558,1.89429,2.29530,0.40101,0.39994,0.00000,5.0113
13,4.2877,1.90793,2.33435,0.42642,0.42281,0.00000,5.0339
14,4.5048,1.90392,2.34959,0.44567,0.44421,0.00000,5.0113
15,4.7387,1.91615,2.38735,0.47120,0.46728,0.00000,5.0339
16,6.7938,1.94774,2.62242,0.67468,0.66994,0.00000,5.0113
17,6.9536,1.95026,2.64222,0.69196,0.68569,0.00000,5.0113
18,7.1768,1.96216,2.67485,0.71270,0.70770,0.00000,5.0339
19,7.3173,1.95592,2.68206,0.72614,0.72156,0.00000,5.0113
20,7.7018,1.97168,2.73446,0.76278,0.75947,0.00000,5.0339
21,7.8391,1.96502,2.74278,0.77776,0.77302,0.00000,5.0113
22,7.9896,1.96746,2.75998,0.79252,0.78785,0.00000,5.0113
23,8.1400,1.97014,2.77902,0.80888,0.80269,0.00000,5.0113
24,8.4114,1.97702,2.80907,0.83205,0.82945,0.00000,5.0113
25,8.5409,1.97664,2.82758,0.85094,0.84222,0.00000,5.0113
26,8.7425,1.98674,2.85613,0.86939,0.86209,0.00000,5.0339
27,8.8728,1.98077,2.86114,0.88037,0.87495,0.00000,5.0113
28,9.1558,1.98429,2.89380,0.90951,0.90286,0.00000,5.0113
29,9.2814,1.98826,2.90955,0.92128,0.91524,0.00000,5.0113
30,9.4311,1.99040,2.92622,0.93581,0.93000,0.00000,5.0113
31,9.5746,1.99262,2.94227,0.94965,0.94415,0.00000,5.0113
32,8.9309,1.98123,2.86787,0.88665,0.88068,0.00000,5.0113
33,9.1195,1.99411,2.89976,0.90565,0.89927,0.00000,5.0339
34,9.2248,1.98780,2.90267,0.91486,0.90966,0.00000,5.0113
35,9.3543,1.98826,2.91781,0.92954,0.92243,0.00000,5.0113
36,9.6412,1.99346,2.95076,0.95730,0.95072,0.00000,5.0113
37,9.7738,1.99752,2.96651,0.96900,0.96380,0.00000,5.0113
38,9.8987,1.99759,2.98112,0.98353,0.97611,0.00000,5.0113
39,10.0220,1.99920,2.99527,0.99607,0.98827,0.00000,5.0113
40,10.2430,2.00340,3.02027,1.01687,1.01006,0.00000,5.0113
41,10.3725,2.00585,3.03388,1.02803,1.02283,0.00000,5.0113
42,10.4865,2.00707,3.04864,1.04156,1.03407,0.00000,5.0113
43,10.6175,2.01074,3.06332,1.05258,1.04699,0.00000,5.0113
44,10.8641,2.01235,3.08909,1.07674,1.07131,0.00000,5.0113
45,10.9727,2.01304,3.10392,1.09089,1.08202,0.00000,5.0113
46,11.0828,2.01449,3.11555,1.10106,1.09287,0.00000,5.0113
47,11.2639,2.02530,3.14248,1.11719,1.11073,0.00000,5.0339
48,12.2785,2.03345,3.25265,1.21919,1.21078,0.00000,5.0113
49,12.3902,2.03567,3.26389,1.22822,1.22179,0.00000,5.0113
50,12.4739,2.03498,3.27391,1.23892,1.23005,0.00000,5.0113
51,12.5833,2.03667,3.28454,1.24787,1.24083,0.00000,5.0113
52,12.7670,2.04080,3.30656,1.26576,1.25896,0.00000,5.0113
53,12.8547,2.04072,3.31757,1.27685,1.26760,0.00000,5.0113
54,12.9516,2.04286,3.32743,1.28457,1.27716,0.00000,5.0113
55,13.0377,2.04171,3.33730,1.29558,1.28564,0.00000,5.0113
56,13.1881,2.04531,3.35297,1.30767,1.30048,0.00000,5.0113
57,13.2548,2.04584,3.36238,1.31654,1.30705,0.00000,5.0113
58,13.3494,2.04653,3.37247,1.32594,1.31638,0.00000,5.0113
59,13.4471,2.04599,3.38165,1.33565,1.32602,0.00000,5.0113
60,13.5991,2.04997,3.40061,1.35064,1.34100,0.00000,5.0113
61,13.6929,2.05135,3.41101,1.35966,1.35026,0.00000,5.0113
62,13.7875,2.05379,3.42049,1.36670,1.35959,0.00000,5.0113
63,13.8472,2.05265,3.42791,1.37526,1.36547,0.00000,5.0113
# i_max=13.847 mA  v_die@i_max=2.0526 V  rail 5.0113 to 5.0339 V  sag=22.7 mV
# WARNING rail sag over 10 mV. Shorter or thicker USB cable, and make sure VBG_X1024 is set so the sag is divided out.

# sweep done. Move the two F/M jumpers, then type the next channel label (e.g. s1_D1_R_seat1) and press enter.
