Repository: danieltyukov/tud-micro-led-bonding-categorization

# Micro-LED Bonding Categorization

**A PCB test vehicle, a cleanroom bonding campaign, and an electrical characterization of eight micro-LED assembly conditions.**

TU Delft ECTM + ITEC B.V., February to August 2026. Course project (ET4277 + ET4391) and research contribution, supervised by M. Mastrangeli, H. van Zeijl and A. Abdelwahab, with R. van Hoorn and H. Kuipers (ITEC B.V. / Nexperia). Financed by ITEC B.V. and co-financed by RVO. Extends the v1 board published at [ECTC 2025](https://doi.org/10.1109/ECTC51687.2025.00363).

The question behind the work: when a ~1 mm² LED die is attached to a PCB without mounting pressure (pick-and-release / air-drop), how good is the resulting bond, and what instrument does it take to tell one bonding process from another?
---

## Headline result

**Yield and failure mode separate the eight assembly conditions. Series resistance cannot, and the reason is measured rather than assumed.**

| Condition | Channel yield | Failure modes | Assessment |
|---|---:|---|---|
| 1 | 83.3 % | 1 open, 3 detached | under-bonded |
| 2 | 58.3 % | 4 open, 6 detached | under-bonded |
| 3 | 25.0 % | 4 short, 2 open, 2 cross-lit, 1 suspect | over-bonded, 1 shunt confirmed |
| 4 | 66.7 % | 1 short, 1 open, 1 cross-lit, 1 suspect | over-bonded |
| 5 | **100 %** | none | in window |
| 6 | 75.0 % | 3 detached | under-bonded |
| 7 | **100 %** | none | in window |
| 8 | 83.3 % | 2 short | over-bonded, survivors clean |

A χ² test on the yield and failure-mode distribution gives p = 2.2 × 10⁻⁴. Conditions 5 and 7 lost nothing across every channel.

Series resistance does not discriminate: one-way ANOVA over the seven samples with n ≥ 3 gives F(6,21) = 1.96, not significant. Re-seating the same two jumpers on an unchanged channel moves R_s by **0.84 Ω**, which is 85 % of the apparent die-to-die spread, while the bond resistances being chased are **10 to 100 mΩ**. The experiment was never capable of resolving them, and the repeatability study is what proves it.

<table>
<tr>
<td width="50%"><img src="FINAL_MEASUREMENTS/analysis/figures/fig3_yield_modes.png" alt="Channel yield and failure mode by assembly condition"></td>
<td width="50%"><img src="FINAL_MEASUREMENTS/analysis/figures/fig2_defect_map.png" alt="Per-die defect map across the eight conditions"></td>
</tr>
<tr>
<td>Yield and failure mode per condition, with Wilson intervals.</td>
<td>Defect map: every die position, every condition.</td>
</tr>
</table>

---

## The three parts of the work

### 1. Board design

A single 93 × 93 mm two-layer FR-4 board (ENIG, all pads gold) carrying every structure needed to characterize a bond on one substrate, so that one cleanroom session yields bond resistance, contact resistivity, sheet resistance and junction thermometry from the same hardware:

- **6 × 6 bond-pad design of experiments** at 3.5 mm pitch: three pad geometries (plain, four corner mini-pads, rounded + mini) crossed with three fillet radii (50 / 100 / 200 µm).
- **TLM ladders** at W = 0.25 / 0.5 / 1.0 mm with spacings 200 to 4000 µm, and **van der Pauw cloverleaves** at W = 1.0 / 0.5 / 0.25 / 0.15 mm.
- **26 Würth WL-SFCC 0404 RGB LEDs**: eight individually addressable, eighteen in 6- and 12-die daisy chains.
- **Four 0402 NTCs** for V_F-based junction thermometry, and an **LCR calibration set** (open / short / 100 Ω 0.1 %).
- Two 32-pin headers breaking every active net out to a breadboard.

Designed in KiCad 9, DRC-clean with full schematic parity, exported fab-ready to the Eurocircuits standard pool. The five SMT parts are reflowed by the fab; the 26 LED bond pads ship as bare gold, because the joint itself is the research subject and has to form under controlled conditions.

# FINAL_MEASUREMENTS

Bench procedures, in order. Self-contained: everything you need at the table is here.

| File | Hardware needed |
|---|---|
| `1_MULTIMETER_ONLY.md` | the 5 boards and the Thsinde 18B+ multimeter |
| `2_ARDUINO_IV.md` | the above, plus Arduino UNO, breadboard, jumpers, resistors, caps, and grabber clips for the chain dice |
| `board-probe-map.png` | where to put the probes, referenced by both |

Do round 1 completely before round 2. Round 1's short-and-bridge screen catches a fault
the Arduino rig cannot see.

Raw data goes into `data/` as it is collected:

```
FINAL_MEASUREMENTS/
└── data/
    ├── R1_meter.csv
    ├── R1_board.csv
    ├── R1_temp.csv
    ├── R1_dies.csv
    ├── R1_channels.csv
    ├── R1_chain_ends.csv
    ├── R1_photos/
    ├── R2_rig.csv
    ├── R2_index.csv
    ├── R2_selfheat.csv
    ├── R2_reverse.csv
    └── R2_sweeps/
```

Hand the folder back raw. No fitting, no averaging, no dropped rows.

Background and reasoning live in `../measurements/`: `EQUIPMENT_DMM.md` (what the meter
can and cannot resolve), `SAMPLES.md` (which tag owns which die, and the n = 4 problem),
`ARDUINO_IV_RIG.md` (rig theory, the sketch, the error budget), `DECISIONS.md` (why no SMU
yet).

File: FINAL_MEASUREMENTS/data/R2_sweeps/heat_os256_D1_R.csv
# ---------------------------------------------------------
# bandgap raw 220  ->  rail now 5.0568 V
# ---------------------------------------------------------
# iv_sweep  R_SENSE=98.61  VCC_DMM=5.034  OVERSAMPLE=256  prescaler=/32  adc_off=14.40mV  vbg_cal=1112.5
# rail_tracking=live
level,i_mA,v_die_V,v_anode_V,v_cath_V,v_sense_V,v_gnd_V,vcc_V
1,0.3489,1.75321,1.78808,0.03487,0.03441,0.00000,5.0339
2,0.6681,1.78098,1.84790,0.06692,0.06588,0.00000,5.0339
3,0.9741,1.80825,1.90552,0.09727,0.09606,0.00000,5.0568
4,1.5662,1.82522,1.98134,0.15612,0.15445,0.00000,5.0339
5,1.8461,1.83640,2.02015,0.18375,0.18204,0.00000,5.0339
6,2.1000,1.84598,2.05523,0.20925,0.20708,0.00000,5.0339
7,2.3925,1.85481,2.09252,0.23771,0.23593,0.00000,5.0339
8,2.8325,1.85856,2.14028,0.28172,0.27932,0.00000,5.0113
9,3.1015,1.87325,2.18211,0.30886,0.30584,0.00000,5.0339
10,3.3424,1.88056,2.21281,0.33225,0.32960,0.00000,5.0339
11,3.5909,1.88519,2.24210,0.35690,0.35410,0.00000,5.0339
12,4.0793,1.89752,2.30047,0.40295,0.40226,0.00000,5.0339
13,4.2700,1.89507,2.31952,0.42445,0.42106,0.00000,5.0113
14,4.5110,1.89889,2.34441,0.44551,0.44483,0.00000,5.0113
15,4.7219,1.90102,2.37018,0.46916,0.46562,0.00000,5.0113
16,6.8018,1.94028,2.61517,0.67489,0.67072,0.00000,5.0113
17,6.9862,1.94401,2.63723,0.69322,0.68890,0.00000,5.0113
18,7.1967,1.95649,2.66938,0.71289,0.70966,0.00000,5.0339
19,7.3398,1.94969,2.67673,0.72704,0.72377,0.00000,5.0113
20,7.7226,1.96423,2.72828,0.76404,0.76153,0.00000,5.0339
21,7.8866,1.96688,2.74828,0.78140,0.77770,0.00000,5.0339
22,8.0179,1.96215,2.75493,0.79278,0.79064,0.00000,5.0113
23,8.1782,1.96072,2.77155,0.81083,0.80645,0.00000,5.0113
24,8.4333,1.96737,2.80097,0.83360,0.83161,0.00000,5.0113
25,8.5845,1.96875,2.82024,0.85149,0.84652,0.00000,5.0113
26,8.7367,1.96983,2.83591,0.86608,0.86153,0.00000,5.0113
27,8.8840,1.97284,2.85346,0.88062,0.87605,0.00000,5.0113
28,9.1814,1.97819,2.88823,0.91004,0.90538,0.00000,5.0113
29,9.3225,1.98029,2.90385,0.92356,0.91930,0.00000,5.0113
30,9.4705,1.98088,2.91867,0.93778,0.93388,0.00000,5.0113
31,9.6104,1.98199,2.93419,0.95220,0.94768,0.00000,5.0113
32,8.9614,1.97486,2.86367,0.88881,0.88368,0.00000,5.0113
33,9.1048,1.97555,2.87887,0.90331,0.89783,0.00000,5.0113
34,9.2603,1.98037,2.89597,0.91561,0.91316,0.00000,5.0113
35,9.4001,1.97914,2.91045,0.93130,0.92694,0.00000,5.0113
36,9.7175,1.99478,2.95760,0.96281,0.95824,0.00000,5.0339
37,9.8140,1.98685,2.95818,0.97133,0.96776,0.00000,5.0113
38,9.9448,1.98794,2.97342,0.98548,0.98066,0.00000,5.0113
39,10.0569,1.99216,2.98957,0.99741,0.99171,0.00000,5.0113
40,10.2736,1.99411,3.01239,1.01828,1.01308,0.00000,5.0113
41,10.4136,1.99444,3.02532,1.03088,1.02688,0.00000,5.0113
42,10.5225,1.99790,3.04120,1.04330,1.03763,0.00000,5.0113
43,10.6996,2.00834,3.06880,1.06046,1.05508,0.00000,5.0339
44,10.8938,2.00400,3.08314,1.07915,1.07423,0.00000,5.0113
45,11.0717,2.01395,3.11015,1.09620,1.09178,0.00000,5.0339
46,11.1392,2.00463,3.10843,1.10381,1.09844,0.00000,5.0113
47,11.2567,2.00828,3.12287,1.11459,1.11002,0.00000,5.0113
48,12.3427,2.02126,3.24386,1.22260,1.21711,0.00000,5.0113
49,12.4468,2.02393,3.25590,1.23196,1.22738,0.00000,5.0113
50,12.5274,2.02365,3.26569,1.24204,1.23533,0.00000,5.0113
51,12.6402,2.02646,3.27796,1.25150,1.24645,0.00000,5.0113
52,12.8116,2.02797,3.29874,1.27077,1.26335,0.00000,5.0113
53,12.9188,2.02868,3.30904,1.28037,1.27393,0.00000,5.0113
54,13.0039,2.03068,3.31902,1.28834,1.28232,0.00000,5.0113
55,13.1086,2.03070,3.32990,1.29920,1.29264,0.00000,5.0113
56,13.2253,2.03349,3.34431,1.31082,1.30415,0.00000,5.0113
57,13.3263,2.03489,3.35563,1.32074,1.31411,0.00000,5.0113
58,13.4265,2.03472,3.36437,1.32965,1.32399,0.00000,5.0113
59,13.5076,2.03607,3.37490,1.33883,1.33198,0.00000,5.0113
60,13.6766,2.03854,3.39344,1.35490,1.34865,0.00000,5.0113
61,13.8274,2.04855,3.41774,1.36919,1.36352,0.00000,5.0339
62,13.8366,2.04059,3.41252,1.37194,1.36442,0.00000,5.0113
63,13.9310,2.04095,3.42110,1.38016,1.37373,0.00000,5.0113
# i_max=13.931 mA  v_die@i_max=2.0409 V  rail 5.0113 to 5.0568 V  sag=45.6 mV
# WARNING rail sag over 10 mV. Shorter or thicker USB cable, and make sure VBG_X1024 is set so the sag is divided out.

# sweep done. Move the two F/M jumpers, then type the next channel label (e.g. s1_D1_R_seat1) and press enter.

File: FINAL_MEASUREMENTS/data/R2_sweeps/s1_D1_B_seat1.csv
# ---------------------------------------------------------
# bandgap raw 220  ->  rail now 5.0568 V
# ---------------------------------------------------------
# iv_sweep  R_SENSE=98.61  VCC_DMM=5.034  OVERSAMPLE=64  prescaler=/32  adc_off=14.40mV  vbg_cal=1112.5
# rail_tracking=live
level,i_mA,v_die_V,v_anode_V,v_cath_V,v_sense_V,v_gnd_V,vcc_V
1,0.2841,2.50716,2.53571,0.02855,0.02801,0.00000,5.0113
2,0.4966,2.55107,2.60027,0.04920,0.04897,0.00000,5.0339
3,0.7466,2.57051,2.64436,0.07385,0.07362,0.00000,5.0339
4,1.1953,2.60346,2.72217,0.11871,0.11787,0.00000,5.0339
5,1.3978,2.61682,2.75581,0.13899,0.13784,0.00000,5.0339
6,1.6198,2.62297,2.78385,0.16088,0.15973,0.00000,5.0339
7,1.8067,2.63572,2.81649,0.18077,0.17816,0.00000,5.0339
8,2.1386,2.65431,2.86650,0.21219,0.21088,0.00000,5.0339
9,2.3427,2.66268,2.89453,0.23185,0.23101,0.00000,5.0339
10,2.5265,2.66936,2.91973,0.25037,0.24914,0.00000,5.0339
11,2.6908,2.67881,2.94538,0.26657,0.26534,0.00000,5.0339
12,3.0453,2.69479,2.99831,0.30352,0.30029,0.00000,5.0339
13,3.2275,2.70032,3.01951,0.31919,0.31827,0.00000,5.0339
14,3.3794,2.70815,3.04240,0.33424,0.33325,0.00000,5.0339
15,3.5368,2.71583,3.06606,0.35022,0.34876,0.00000,5.0339
16,5.0041,2.75911,3.25525,0.49613,0.49346,0.00000,5.0113
17,5.1119,2.76340,3.27192,0.50852,0.50409,0.00000,5.0113
18,5.2777,2.78189,3.30302,0.52113,0.52044,0.00000,5.0339
19,5.3844,2.78304,3.31838,0.53534,0.53096,0.00000,5.0339
20,5.6384,2.79218,3.35226,0.56007,0.55600,0.00000,5.0339
21,5.7630,2.79679,3.36708,0.57029,0.56829,0.00000,5.0339
22,5.8517,2.78878,3.36681,0.57803,0.57704,0.00000,5.0113
23,5.9858,2.80171,3.39627,0.59456,0.59026,0.00000,5.0339
24,6.1665,2.81047,3.42054,0.61008,0.60808,0.00000,5.0339
25,6.2510,2.80056,3.42042,0.61986,0.61642,0.00000,5.0113
26,6.3791,2.81531,3.44858,0.63327,0.62905,0.00000,5.0339
27,6.4773,2.81945,3.46187,0.64241,0.63873,0.00000,5.0339
28,6.6473,2.81455,3.47432,0.65977,0.65549,0.00000,5.0113
29,6.7897,2.82867,3.50196,0.67329,0.66953,0.00000,5.0339
30,6.8769,2.83036,3.51202,0.68166,0.67813,0.00000,5.0339
31,6.9766,2.83581,3.52746,0.69165,0.68796,0.00000,5.0339
32,6.5015,2.80943,3.45482,0.64540,0.64111,0.00000,5.0113
33,6.6139,2.81065,3.46622,0.65557,0.65220,0.00000,5.0113
34,6.7297,2.82683,3.49497,0.66814,0.66361,0.00000,5.0339
35,6.8086,2.81876,3.49375,0.67499,0.67139,0.00000,5.0113
36,7.0017,2.82365,3.51837,0.69472,0.69043,0.00000,5.0113
37,7.0947,2.82602,3.52976,0.70374,0.69961,0.00000,5.0113
38,7.2235,2.84096,3.55727,0.71631,0.71231,0.00000,5.0339
39,7.3139,2.84380,3.56863,0.72483,0.72122,0.00000,5.0339
40,7.4588,2.85079,3.58830,0.73751,0.73551,0.00000,5.0339
41,7.5328,2.85056,3.59813,0.74757,0.74281,0.00000,5.0339
42,7.5933,2.83979,3.59330,0.75352,0.74878,0.00000,5.0113
43,7.6848,2.84606,3.60516,0.75910,0.75780,0.00000,5.0113
44,7.8515,2.84682,3.62504,0.77822,0.77424,0.00000,5.0113
45,7.9698,2.86170,3.65213,0.79043,0.78590,0.00000,5.0339
46,8.0059,2.85355,3.64607,0.79252,0.78946,0.00000,5.0113
47,8.0826,2.85386,3.65539,0.80154,0.79703,0.00000,5.0113
48,8.8294,2.87595,3.75113,0.87518,0.87066,0.00000,5.0113
49,8.8829,2.87833,3.75878,0.88045,0.87594,0.00000,5.0113
50,8.9496,2.88024,3.76803,0.88779,0.88252,0.00000,5.0113
51,9.0634,2.89527,3.79216,0.89689,0.89374,0.00000,5.0339
52,9.1450,2.88605,3.79196,0.90591,0.90179,0.00000,5.0113
53,9.2612,2.89964,3.81750,0.91786,0.91325,0.00000,5.0339
54,9.2768,2.88849,3.80710,0.91861,0.91478,0.00000,5.0113
55,9.3256,2.89018,3.81475,0.92457,0.91960,0.00000,5.0113
56,9.4296,2.89278,3.82706,0.93428,0.92985,0.00000,5.0113
57,9.4792,2.89377,3.83341,0.93964,0.93474,0.00000,5.0113
58,9.5428,2.89614,3.84174,0.94560,0.94101,0.00000,5.0113
59,9.6126,2.89499,3.84740,0.95241,0.94789,0.00000,5.0113
60,9.7149,2.90042,3.86315,0.96273,0.95799,0.00000,5.0113
61,9.7622,2.90211,3.87034,0.96823,0.96265,0.00000,5.0113
62,9.8235,2.90371,3.87692,0.97320,0.96869,0.00000,5.0113
63,9.8747,2.90601,3.88472,0.97871,0.97374,0.00000,5.0113
# i_max=9.875 mA  v_die@i_max=2.9060 V  rail 5.0113 to 5.0339 V  sag=22.7 mV
# WARNING rail sag over 10 mV. Shorter or thicker USB cable, and make sure VBG_X1024 is set so the sag is divided out.

# sweep done. Move the two F/M jumpers, then type the next channel label (e.g. s1_D1_R_seat1) and press enter.

File: FINAL_MEASUREMENTS/data/R2_sweeps/s1_D1_G_seat1.csv
# ---------------------------------------------------------
# bandgap raw 220.500  ->  rail now 5.0372 V
# ---------------------------------------------------------
# iv_sweep  R_SENSE=98.61  VCC_DMM=5.034  OVERSAMPLE=64  prescaler=/32  adc_off=14.40mV  vbg_cal=1110.7
# rail_tracking=live
level,i_mA,v_die_V,v_anode_V,v_cath_V,v_sense_V,v_gnd_V,vcc_V
1,0.2981,2.23176,2.26161,0.02985,0.02939,0.00000,5.0134
2,0.5558,2.27447,2.33074,0.05627,0.05481,0.00000,5.0254
3,0.8270,2.30188,2.38451,0.08263,0.08155,0.00000,5.0240
4,1.3140,2.35222,2.48310,0.13088,0.12958,0.00000,5.0254
5,1.5407,2.37237,2.52453,0.15216,0.15193,0.00000,5.0212
6,1.7565,2.38609,2.56083,0.17474,0.17321,0.00000,5.0230
7,1.9793,2.40378,2.60018,0.19640,0.19518,0.00000,5.0244
8,2.3383,2.43173,2.66285,0.23112,0.23058,0.00000,5.0222
9,2.5375,2.44664,2.69809,0.25145,0.25022,0.00000,5.0244
10,2.7266,2.45582,2.72576,0.26994,0.26887,0.00000,5.0201
11,2.9301,2.47093,2.76033,0.28940,0.28894,0.00000,5.0230
12,3.2871,2.49402,2.82008,0.32606,0.32414,0.00000,5.0233
13,3.4732,2.49988,2.84299,0.34311,0.34250,0.00000,5.0180
14,3.6403,2.51176,2.87371,0.36196,0.35897,0.00000,5.0226
15,3.8120,2.52195,2.89977,0.37782,0.37590,0.00000,5.0247
16,5.3676,2.60162,3.13376,0.53213,0.52930,0.00000,5.0222
17,5.5134,2.60316,3.14920,0.54605,0.54367,0.00000,5.0205
18,5.6474,2.60942,3.16807,0.55865,0.55689,0.00000,5.0194
19,5.7670,2.61546,3.18682,0.57136,0.56868,0.00000,5.0201
20,6.0049,2.62125,3.21691,0.59566,0.59215,0.00000,5.0070
21,6.1365,2.63486,3.24289,0.60803,0.60512,0.00000,5.0212
22,6.2655,2.63876,3.26028,0.62152,0.61784,0.00000,5.0219
23,6.3888,2.64469,3.27768,0.63299,0.63000,0.00000,5.0254
24,6.5540,2.64674,3.29647,0.64974,0.64629,0.00000,5.0123
25,6.6616,2.65376,3.31456,0.66081,0.65690,0.00000,5.0169
26,6.8041,2.66100,3.33379,0.67279,0.67095,0.00000,5.0237
27,6.8802,2.66145,3.34343,0.68198,0.67846,0.00000,5.0173
28,7.1107,2.67389,3.37906,0.70517,0.70119,0.00000,5.0222
29,7.2113,2.67023,3.38416,0.71394,0.71111,0.00000,5.0109
30,7.3071,2.67578,3.40008,0.72430,0.72055,0.00000,5.0144
31,7.4239,2.68622,3.42174,0.73552,0.73207,0.00000,5.0244
32,6.9424,2.66166,3.34900,0.68735,0.68459,0.00000,5.0116
33,7.0523,2.66513,3.36415,0.69902,0.69542,0.00000,5.0120
34,7.1696,2.67458,3.38525,0.71067,0.70699,0.00000,5.0215
35,7.2432,2.67315,3.39107,0.71792,0.71425,0.00000,5.0088
36,7.4594,2.68572,3.42473,0.73902,0.73557,0.00000,5.0173
37,7.5791,2.69006,3.44027,0.75021,0.74737,0.00000,5.0215
38,7.6477,2.68520,3.44247,0.75727,0.75414,0.00000,5.0056
39,7.7548,2.69696,3.46542,0.76846,0.76471,0.00000,5.0201
40,7.9142,2.70373,3.48807,0.78433,0.78042,0.00000,5.0247
41,8.0045,2.70500,3.49832,0.79331,0.78933,0.00000,5.0208
42,8.0800,2.70528,3.50534,0.80006,0.79677,0.00000,5.0155
43,8.1704,2.71228,3.52172,0.80944,0.80569,0.00000,5.0201
44,8.3426,2.71175,3.53854,0.82679,0.82266,0.00000,5.0123
45,8.4125,2.71331,3.54409,0.83078,0.82956,0.00000,5.0035
46,8.4926,2.71602,3.55699,0.84097,0.83745,0.00000,5.0074
47,8.5717,2.71881,3.56858,0.84976,0.84526,0.00000,5.0056
48,9.3331,2.74339,3.66846,0.92507,0.92034,0.00000,5.0035
49,9.4203,2.74742,3.68025,0.93283,0.92893,0.00000,5.0067
50,9.4814,2.75052,3.68930,0.93878,0.93496,0.00000,5.0070
51,9.5531,2.74892,3.69477,0.94585,0.94203,0.00000,5.0032
52,9.6768,2.75557,3.71346,0.95789,0.95423,0.00000,5.0039
53,9.7692,2.76376,3.73162,0.96786,0.96334,0.00000,5.0169
54,9.8070,2.75816,3.72898,0.97081,0.96707,0.00000,5.0032
55,9.8628,2.76083,3.73814,0.97730,0.97257,0.00000,5.0032
56,10.0003,2.76948,3.75836,0.98888,0.98612,0.00000,5.0148
57,10.0130,2.76732,3.75883,0.99150,0.98738,0.00000,5.0032
58,10.0827,2.76870,3.76699,0.99830,0.99425,0.00000,5.0032
59,10.1453,2.76851,3.77405,1.00554,1.00043,0.00000,5.0035
60,10.2699,2.77202,3.78932,1.01730,1.01272,0.00000,5.0035
61,10.3381,2.77419,3.79761,1.02341,1.01944,0.00000,5.0032
62,10.3885,2.77537,3.80276,1.02739,1.02441,0.00000,5.0028
63,10.4395,2.77755,3.81135,1.03380,1.02944,0.00000,5.0032
# i_max=10.440 mA  v_die@i_max=2.7776 V  rail 5.0028 to 5.0254 V  sag=22.6 mV
# WARNING rail sag over 10 mV. Shorter or thicker USB cable, and make sure VBG_X1024 is set so the sag is divided out.

# sweep done. Move the two F/M jumpers, then type the next channel label (e.g. s1_D1_R_seat1) and press enter.

File: FINAL_MEASUREMENTS/data/R2_sweeps/s1_D1_R_seat1.csv
# ---------------------------------------------------------
# bandgap raw 220.375  ->  rail now 5.0400 V
# ---------------------------------------------------------
# iv_sweep  R_SENSE=98.61  VCC_DMM=5.034  OVERSAMPLE=64  prescaler=/32  adc_off=14.40mV  vbg_cal=1110.7
# rail_tracking=live
level,i_mA,v_die_V,v_anode_V,v_cath_V,v_sense_V,v_gnd_V,vcc_V
1,0.3488,1.74858,1.78375,0.03516,0.03440,0.00000,5.0208
2,0.6671,1.77682,1.84399,0.06716,0.06578,0.00000,5.0261
3,0.9726,1.79722,1.89390,0.09667,0.09591,0.00000,5.0251
4,1.5630,1.82135,1.97694,0.15559,0.15413,0.00000,5.0233
5,1.8467,1.83308,2.01672,0.18364,0.18210,0.00000,5.0254
6,2.0968,1.84226,2.05132,0.20907,0.20677,0.00000,5.0247
7,2.3885,1.85047,2.08823,0.23776,0.23553,0.00000,5.0233
8,2.8425,1.86388,2.14640,0.28252,0.28030,0.00000,5.0247
9,3.0982,1.86911,2.17715,0.30804,0.30551,0.00000,5.0219
10,3.3377,1.87760,2.20950,0.33190,0.32914,0.00000,5.0247
11,3.5765,1.87832,2.23406,0.35574,0.35268,0.00000,5.0123
12,4.0666,1.89288,2.29465,0.40177,0.40100,0.00000,5.0201
13,4.2754,1.89792,2.32327,0.42535,0.42160,0.00000,5.0190
14,4.5196,1.90296,2.34917,0.44621,0.44568,0.00000,5.0194
15,4.7254,1.90542,2.37560,0.47018,0.46597,0.00000,5.0176
16,6.7890,1.93945,2.61319,0.67374,0.66946,0.00000,5.0035
17,6.9676,1.94155,2.63336,0.69181,0.68708,0.00000,5.0028
18,7.1374,1.94625,2.65503,0.70878,0.70382,0.00000,5.0035
19,7.3402,1.95295,2.67991,0.72696,0.72382,0.00000,5.0127
20,7.6763,1.95617,2.71496,0.75879,0.75696,0.00000,5.0035
21,7.8341,1.95813,2.73508,0.77695,0.77252,0.00000,5.0060
22,8.0134,1.96422,2.75732,0.79311,0.79020,0.00000,5.0141
23,8.1485,1.96198,2.77031,0.80834,0.80353,0.00000,5.0035
24,8.4199,1.96951,2.80094,0.83143,0.83029,0.00000,5.0042
25,8.5728,1.97159,2.82246,0.85087,0.84537,0.00000,5.0095
26,8.7162,1.97001,2.83448,0.86447,0.85951,0.00000,5.0032
27,8.8678,1.97274,2.85170,0.87896,0.87445,0.00000,5.0035
28,9.1698,1.98046,2.88950,0.90904,0.90423,0.00000,5.0074
29,9.2969,1.98054,2.90196,0.92142,0.91676,0.00000,5.0032
30,9.4437,1.98319,2.91794,0.93476,0.93124,0.00000,5.0039
31,9.5865,1.98807,2.93814,0.95007,0.94533,0.00000,5.0102
32,8.9262,1.97536,2.86206,0.88670,0.88021,0.00000,5.0028
33,9.0686,1.97765,2.87779,0.90013,0.89426,0.00000,5.0028
34,9.2272,1.98069,2.89433,0.91363,0.90989,0.00000,5.0032
35,9.3634,1.98123,2.90975,0.92852,0.92333,0.00000,5.0032
36,9.6570,1.98674,2.94298,0.95624,0.95227,0.00000,5.0028
37,9.7885,1.98902,2.95716,0.96814,0.96524,0.00000,5.0032
38,9.9061,1.99016,2.97250,0.98234,0.97684,0.00000,5.0032
39,10.0168,1.99169,2.98701,0.99532,0.98776,0.00000,5.0032
40,10.2499,1.99552,3.01123,1.01571,1.01075,0.00000,5.0028
41,10.3823,1.99743,3.02443,1.02701,1.02380,0.00000,5.0028
42,10.4985,1.99919,3.03949,1.04029,1.03525,0.00000,5.0024
43,10.6068,2.00154,3.05373,1.05219,1.04593,0.00000,5.0032
44,10.8561,2.00407,3.07993,1.07586,1.07052,0.00000,5.0028
45,10.9877,2.00538,3.09444,1.08907,1.08350,0.00000,5.0024
46,11.0992,2.00628,3.10688,1.10059,1.09449,0.00000,5.0028
47,11.2145,2.00889,3.12070,1.11182,1.10586,0.00000,5.0024
48,12.2898,2.02315,3.24207,1.21892,1.21189,0.00000,5.0028
49,12.3967,2.02658,3.25436,1.22778,1.22244,0.00000,5.0032
50,12.4803,2.02597,3.26398,1.23801,1.23068,0.00000,5.0032
51,12.5862,2.02881,3.27604,1.24723,1.24112,0.00000,5.0024
52,12.7746,2.02969,3.29488,1.26519,1.25970,0.00000,5.0010
53,12.8719,2.03216,3.30764,1.27548,1.26930,0.00000,5.0028
54,12.9693,2.03278,3.31718,1.28440,1.27890,0.00000,5.0024
55,13.0399,2.03414,3.32848,1.29434,1.28586,0.00000,5.0028
56,13.1785,2.03521,3.34253,1.30731,1.29953,0.00000,5.0028
57,13.2711,2.03584,3.35290,1.31705,1.30866,0.00000,5.0021
58,13.3745,2.03795,3.36284,1.32489,1.31886,0.00000,5.0032
59,13.4506,2.03882,3.37259,1.33377,1.32637,0.00000,5.0021
60,13.6158,2.04185,3.39131,1.34945,1.34266,0.00000,5.0028
61,13.7095,2.04338,3.40146,1.35808,1.35190,0.00000,5.0028
62,13.7718,2.04462,3.41068,1.36606,1.35804,0.00000,5.0021
63,13.8669,2.04318,3.41830,1.37512,1.36741,0.00000,5.0017
# i_max=13.867 mA  v_die@i_max=2.0432 V  rail 5.0010 to 5.0261 V  sag=25.1 mV
# WARNING rail sag over 10 mV. Shorter or thicker USB cable, and make sure VBG_X1024 is set so the sag is divided out.

# sweep done. Move the two F/M jumpers, then type the next channel label (e.g. s1_D1_R_seat1) and press enter.

File: FINAL_MEASUREMENTS/data/R2_sweeps/s1_D2_B_seat1.csv
# ---------------------------------------------------------
# bandgap raw 220.906  ->  rail now 5.0279 V
# ---------------------------------------------------------
# iv_sweep  R_SENSE=98.61  VCC_DMM=5.034  OVERSAMPLE=64  prescaler=/32  adc_off=14.40mV  vbg_cal=1110.7
# rail_tracking=live
level,i_mA,v_die_V,v_anode_V,v_cath_V,v_sense_V,v_gnd_V,vcc_V
1,0.2824,2.49992,2.52823,0.02831,0.02785,0.00000,5.0081
2,0.4973,2.53485,2.58435,0.04950,0.04904,0.00000,5.0219
3,0.7500,2.55499,2.62925,0.07427,0.07396,0.00000,5.0237
4,1.1941,2.58443,2.70403,0.11959,0.11775,0.00000,5.0247
5,1.4009,2.59805,2.73811,0.14006,0.13814,0.00000,5.0244
6,1.6203,2.60576,2.76730,0.16154,0.15977,0.00000,5.0222
7,1.8187,2.62015,2.80156,0.18141,0.17934,0.00000,5.0254
8,2.1455,2.63612,2.84968,0.21356,0.21157,0.00000,5.0240
9,2.3441,2.64085,2.87415,0.23330,0.23115,0.00000,5.0230
10,2.5316,2.65117,2.90151,0.25033,0.24964,0.00000,5.0251
11,2.6969,2.65938,2.92816,0.26878,0.26594,0.00000,5.0244
12,3.0756,2.67164,2.97546,0.30382,0.30328,0.00000,5.0205
13,3.2335,2.67658,2.99781,0.32123,0.31885,0.00000,5.0208
14,3.3886,2.68534,3.02263,0.33729,0.33415,0.00000,5.0240
15,3.5556,2.68925,3.04217,0.35291,0.35061,0.00000,5.0226
16,5.0675,2.74693,3.24740,0.50047,0.49970,0.00000,5.0237
17,5.2018,2.74596,3.26082,0.51486,0.51295,0.00000,5.0212
18,5.2936,2.74709,3.27154,0.52445,0.52200,0.00000,5.0137
19,5.4550,2.75609,3.29577,0.53968,0.53792,0.00000,5.0233
20,5.6998,2.76145,3.32542,0.56398,0.56206,0.00000,5.0226
21,5.8032,2.76703,3.34219,0.57516,0.57225,0.00000,5.0212
22,5.9194,2.76808,3.35555,0.58747,0.58371,0.00000,5.0230
23,6.0383,2.77244,3.37086,0.59842,0.59543,0.00000,5.0222
24,6.2218,2.77751,3.39448,0.61698,0.61353,0.00000,5.0230
25,6.3208,2.78160,3.40865,0.62705,0.62329,0.00000,5.0226
26,6.4381,2.78742,3.42488,0.63746,0.63486,0.00000,5.0244
27,6.5392,2.78499,3.43150,0.64651,0.64483,0.00000,5.0159
28,6.7481,2.79591,3.46472,0.66880,0.66543,0.00000,5.0237
29,6.8369,2.78978,3.46442,0.67464,0.67418,0.00000,5.0063
30,6.9264,2.79037,3.47506,0.68469,0.68301,0.00000,5.0049
31,7.0592,2.80283,3.50231,0.69949,0.69611,0.00000,5.0244
32,6.5927,2.78706,3.43984,0.65279,0.65011,0.00000,5.0159
33,6.6886,2.79139,3.45317,0.66179,0.65957,0.00000,5.0162
34,6.8158,2.79544,3.47084,0.67540,0.67210,0.00000,5.0254
35,6.8705,2.79533,3.47636,0.68102,0.67750,0.00000,5.0141
36,7.0832,2.79210,3.49317,0.70107,0.69847,0.00000,5.0035
37,7.1944,2.80181,3.51431,0.71250,0.70944,0.00000,5.0127
38,7.2806,2.81109,3.53240,0.72131,0.71794,0.00000,5.0237
39,7.3894,2.81027,3.54147,0.73120,0.72867,0.00000,5.0226
40,7.5008,2.81074,3.55460,0.74386,0.73965,0.00000,5.0137
41,7.6299,2.81939,3.57468,0.75530,0.75239,0.00000,5.0244
42,7.6847,2.81499,3.57484,0.75985,0.75779,0.00000,5.0081
43,7.7877,2.82345,3.59561,0.77216,0.76795,0.00000,5.0244
44,7.9689,2.82581,3.61522,0.78941,0.78581,0.00000,5.0219
45,8.0350,2.82425,3.61704,0.79279,0.79233,0.00000,5.0106
46,8.1003,2.82200,3.62329,0.80129,0.79877,0.00000,5.0039
47,8.1817,2.82301,3.63386,0.81085,0.80680,0.00000,5.0063
48,8.9462,2.85123,3.73801,0.88677,0.88218,0.00000,5.0173
49,9.0127,2.84428,3.73424,0.88997,0.88875,0.00000,5.0032
50,9.0638,2.84976,3.74713,0.89737,0.89378,0.00000,5.0070
51,9.1460,2.84848,3.75358,0.90509,0.90188,0.00000,5.0049
52,9.2609,2.84971,3.76674,0.91703,0.91321,0.00000,5.0021
53,9.3499,2.86400,3.79059,0.92659,0.92199,0.00000,5.0215
54,9.4097,2.85482,3.78553,0.93072,0.92789,0.00000,5.0060
55,9.4706,2.86060,3.79702,0.93642,0.93390,0.00000,5.0091
56,9.5657,2.85646,3.80447,0.94801,0.94327,0.00000,5.0074
57,9.6104,2.85878,3.81058,0.95180,0.94768,0.00000,5.0032
58,9.6819,2.86564,3.82419,0.95855,0.95473,0.00000,5.0102
59,9.7126,2.86313,3.82555,0.96242,0.95776,0.00000,5.0032
60,9.8348,2.86624,3.84032,0.97409,0.96981,0.00000,5.0035
61,9.9045,2.86517,3.84681,0.98165,0.97668,0.00000,5.0035
62,9.9565,2.86809,3.85425,0.98616,0.98181,0.00000,5.0032
63,10.0075,2.86959,3.86010,0.99050,0.98684,0.00000,5.0035
# i_max=10.007 mA  v_die@i_max=2.8696 V  rail 5.0021 to 5.0254 V  sag=23.3 mV
# WARNING rail sag over 10 mV. Shorter or thicker USB cable, and make sure VBG_X1024 is set so the sag is divided out.

# sweep done. Move the two F/M jumpers, then type the next channel label (e.g. s1_D1_R_seat1) and press enter.

File: FINAL_MEASUREMENTS/data/R2_sweeps/s1_D2_G_seat1.csv
# ---------------------------------------------------------
# bandgap raw 221  ->  rail now 5.0339 V
# ---------------------------------------------------------
# iv_sweep  R_SENSE=98.61  VCC_DMM=5.034  OVERSAMPLE=64  prescaler=/32  adc_off=14.40mV  vbg_cal=1112.5
# rail_tracking=live
level,i_mA,v_die_V,v_anode_V,v_cath_V,v_sense_V,v_gnd_V,vcc_V
1,0.2996,2.23120,2.26058,0.02939,0.02954,0.00000,5.0113
2,0.5581,2.27870,2.33473,0.05603,0.05503,0.00000,5.0339
3,0.8260,2.30912,2.39188,0.08276,0.08146,0.00000,5.0339
4,1.3090,2.36073,2.49173,0.13100,0.12908,0.00000,5.0339
5,1.5419,2.37886,2.53145,0.15258,0.15205,0.00000,5.0339
6,1.7522,2.39630,2.57116,0.17486,0.17279,0.00000,5.0339
7,1.9820,2.41335,2.60972,0.19637,0.19545,0.00000,5.0339
8,2.3304,2.43100,2.66180,0.23080,0.22980,0.00000,5.0113
9,2.5389,2.45513,2.70635,0.25121,0.25037,0.00000,5.0339
10,2.7306,2.46735,2.73792,0.27057,0.26926,0.00000,5.0339
11,2.9339,2.47818,2.76803,0.28985,0.28931,0.00000,5.0339
12,3.2875,2.50368,2.82909,0.32541,0.32418,0.00000,5.0339
13,3.4791,2.51259,2.85651,0.34392,0.34308,0.00000,5.0339
14,3.6419,2.51835,2.88094,0.36259,0.35913,0.00000,5.0339
15,3.8024,2.53172,2.90974,0.37803,0.37495,0.00000,5.0339
16,5.3751,2.61252,3.14440,0.53188,0.53004,0.00000,5.0339
17,5.5239,2.61721,3.16322,0.54601,0.54471,0.00000,5.0339
18,5.6384,2.62235,3.18204,0.55969,0.55600,0.00000,5.0339
19,5.7747,2.62881,3.20001,0.57121,0.56944,0.00000,5.0339
20,6.0286,2.63764,3.23596,0.59832,0.59448,0.00000,5.0339
21,6.1330,2.64509,3.25409,0.60900,0.60478,0.00000,5.0339
22,6.2701,2.65001,3.27145,0.62144,0.61829,0.00000,5.0339
23,6.3549,2.64182,3.27245,0.63064,0.62666,0.00000,5.0113
24,6.5395,2.65183,3.29899,0.64715,0.64486,0.00000,5.0113
25,6.6775,2.66775,3.32998,0.66223,0.65847,0.00000,5.0339
26,6.7644,2.65933,3.32996,0.67063,0.66704,0.00000,5.0113
27,6.8785,2.67651,3.35917,0.68266,0.67828,0.00000,5.0339
28,7.0916,2.67248,3.37484,0.70236,0.69930,0.00000,5.0113
29,7.1955,2.67493,3.38853,0.71360,0.70955,0.00000,5.0113
30,7.3170,2.69148,3.41716,0.72568,0.72153,0.00000,5.0339
31,7.4222,2.69594,3.43237,0.73643,0.73190,0.00000,5.0339
32,6.9233,2.66827,3.35366,0.68539,0.68271,0.00000,5.0113
33,7.0709,2.68273,3.38352,0.70079,0.69726,0.00000,5.0339
34,7.1745,2.68580,3.39727,0.71147,0.70747,0.00000,5.0339
35,7.2749,2.69018,3.41132,0.72115,0.71738,0.00000,5.0339
36,7.4720,2.69740,3.43798,0.74058,0.73681,0.00000,5.0339
37,7.5764,2.70116,3.45280,0.75164,0.74711,0.00000,5.0339
38,7.6414,2.69205,3.44978,0.75772,0.75352,0.00000,5.0113
39,7.7571,2.70877,3.47738,0.76861,0.76493,0.00000,5.0339
40,7.8880,2.70077,3.48166,0.78089,0.77783,0.00000,5.0113
41,8.0149,2.71606,3.50995,0.79389,0.79035,0.00000,5.0339
42,8.0400,2.70781,3.50560,0.79779,0.79282,0.00000,5.0113
43,8.1377,2.71155,3.51875,0.80720,0.80246,0.00000,5.0113
44,8.3067,2.71706,3.54169,0.82463,0.81913,0.00000,5.0113
45,8.4441,2.73373,3.56917,0.83544,0.83268,0.00000,5.0339
46,8.4742,2.72356,3.56417,0.84061,0.83564,0.00000,5.0113
47,8.5572,2.72646,3.57556,0.84910,0.84382,0.00000,5.0113
48,9.3656,2.76484,3.69322,0.92838,0.92354,0.00000,5.0339
49,9.4133,2.75323,3.68621,0.93298,0.92824,0.00000,5.0113
50,9.5136,2.76945,3.71173,0.94229,0.93814,0.00000,5.0339
51,9.5435,2.75797,3.70357,0.94560,0.94109,0.00000,5.0113
52,9.7216,2.77544,3.73823,0.96280,0.95865,0.00000,5.0339
53,9.7281,2.76584,3.73056,0.96472,0.95929,0.00000,5.0113
54,9.8056,2.76714,3.73775,0.97060,0.96693,0.00000,5.0113
55,9.8630,2.76944,3.74692,0.97749,0.97259,0.00000,5.0113
56,9.9615,2.77211,3.75939,0.98727,0.98230,0.00000,5.0113
57,10.0166,2.77678,3.76833,0.99156,0.98773,0.00000,5.0113
58,10.0708,2.77609,3.77445,0.99836,0.99309,0.00000,5.0113
59,10.1282,2.77800,3.78309,1.00509,0.99874,0.00000,5.0113
60,10.2670,2.78190,3.79877,1.01687,1.01243,0.00000,5.0113
61,10.3221,2.78267,3.80611,1.02344,1.01786,0.00000,5.0113
62,10.3802,2.78473,3.81246,1.02772,1.02360,0.00000,5.0113
63,10.4337,2.78504,3.81957,1.03453,1.02887,0.00000,5.0113
# i_max=10.434 mA  v_die@i_max=2.7850 V  rail 5.0113 to 5.0339 V  sag=22.7 mV
# WARNING rail sag over 10 mV. Shorter or thicker USB cable, and make sure VBG_X1024 is set so the sag is divided out.

# sweep done. Move the two F/M jumpers, then type the next channel label (e.g. s1_D1_R_seat1) and press enter.

File: FINAL_MEASUREMENTS/data/R2_sweeps/s1_D2_R_seat1.csv
# ---------------------------------------------------------
# bandgap raw 220  ->  rail now 5.0568 V
# ---------------------------------------------------------
# iv_sweep  R_SENSE=98.61  VCC_DMM=5.034  OVERSAMPLE=64  prescaler=/32  adc_off=14.40mV  vbg_cal=1112.5
# rail_tracking=live
level,i_mA,v_die_V,v_anode_V,v_cath_V,v_sense_V,v_gnd_V,vcc_V
1,0.3501,1.75469,1.78960,0.03491,0.03452,0.00000,5.0339
2,0.6687,1.78426,1.85151,0.06725,0.06594,0.00000,5.0339
3,0.9694,1.80523,1.90205,0.09682,0.09559,0.00000,5.0339
4,1.5598,1.83050,1.98600,0.15550,0.15381,0.00000,5.0339
5,1.8457,1.84149,2.02487,0.18339,0.18200,0.00000,5.0339
6,2.0965,1.85178,2.06036,0.20858,0.20674,0.00000,5.0339
7,2.3894,1.85731,2.09416,0.23685,0.23562,0.00000,5.0339
8,2.8427,1.87183,2.15430,0.28247,0.28032,0.00000,5.0339
9,3.0936,1.88035,2.18856,0.30821,0.30506,0.00000,5.0339
10,3.3350,1.88796,2.21882,0.33086,0.32887,0.00000,5.0339
11,3.5859,1.89433,2.25047,0.35614,0.35360,0.00000,5.0339
12,4.0594,1.90724,2.30992,0.40268,0.40030,0.00000,5.0339
13,4.2846,1.91238,2.33588,0.42350,0.42250,0.00000,5.0339
14,4.5253,1.91699,2.36423,0.44723,0.44624,0.00000,5.0339
15,4.7340,1.92022,2.38927,0.46905,0.46682,0.00000,5.0339
16,6.7799,1.95584,2.62701,0.67116,0.66856,0.00000,5.0113
17,6.9458,1.95814,2.64758,0.68944,0.68493,0.00000,5.0113
18,7.1304,1.96226,2.66853,0.70626,0.70313,0.00000,5.0113
19,7.3295,1.97253,2.69982,0.72729,0.72276,0.00000,5.0339
20,7.6461,1.97037,2.72863,0.75826,0.75398,0.00000,5.0113
21,7.8112,1.97274,2.74683,0.77409,0.77026,0.00000,5.0113
22,7.9826,1.97458,2.76533,0.79076,0.78716,0.00000,5.0113
23,8.1715,1.98720,2.79698,0.80979,0.80579,0.00000,5.0339
24,8.3866,1.98238,2.81389,0.83151,0.82700,0.00000,5.0113
25,8.5355,1.98352,2.82972,0.84619,0.84168,0.00000,5.0113
26,8.6851,1.98673,2.84799,0.86126,0.85644,0.00000,5.0113
27,8.8363,1.99056,2.86642,0.87586,0.87135,0.00000,5.0113
28,9.1318,1.99515,2.90037,0.90523,0.90049,0.00000,5.0113
29,9.2776,1.99645,2.91551,0.91907,0.91486,0.00000,5.0113
30,9.4156,1.99805,2.93119,0.93314,0.92847,0.00000,5.0113
31,9.5536,2.00187,2.94824,0.94636,0.94208,0.00000,5.0113
32,8.9185,1.99071,2.87391,0.88320,0.87946,0.00000,5.0113
33,9.0442,1.99553,2.89196,0.89643,0.89184,0.00000,5.0113
34,9.2101,1.99461,2.90679,0.91218,0.90821,0.00000,5.0113
35,9.3311,1.99927,2.92438,0.92511,0.92014,0.00000,5.0113
36,9.6226,2.00142,2.95527,0.95386,0.94889,0.00000,5.0113
37,9.7459,2.00409,2.97072,0.96663,0.96105,0.00000,5.0113
38,9.8754,2.00715,2.98617,0.97902,0.97382,0.00000,5.0113
39,10.0158,2.01212,3.00123,0.98911,0.98766,0.00000,5.0113
40,10.2220,2.01143,3.02417,1.01274,1.00800,0.00000,5.0113
41,10.3508,2.01311,3.03916,1.02604,1.02069,0.00000,5.0113
42,10.4617,2.01656,3.05361,1.03705,1.03162,0.00000,5.0113
43,10.5950,2.02038,3.06814,1.04776,1.04478,0.00000,5.0113
44,10.8799,2.03282,3.10953,1.07671,1.07287,0.00000,5.0339
45,10.9323,2.02221,3.10767,1.08546,1.07804,0.00000,5.0113
46,11.0649,2.02573,3.12212,1.09639,1.09111,0.00000,5.0113
47,11.1782,2.02787,3.13482,1.10694,1.10228,0.00000,5.0113
48,12.2413,2.04500,3.25808,1.21308,1.20711,0.00000,5.0113
49,12.3561,2.04362,3.26756,1.22394,1.21843,0.00000,5.0113
50,12.4522,2.04707,3.27964,1.23258,1.22791,0.00000,5.0113
51,12.5297,2.04737,3.29004,1.24267,1.23556,0.00000,5.0113
52,12.7422,2.04959,3.31168,1.26209,1.25651,0.00000,5.0113
53,12.8027,2.05142,3.32155,1.27012,1.26247,0.00000,5.0113
54,12.9027,2.05288,3.33271,1.27983,1.27234,0.00000,5.0113
55,13.0020,2.05418,3.34135,1.28717,1.28213,0.00000,5.0113
56,13.1478,2.05647,3.35794,1.30147,1.29650,0.00000,5.0113
57,13.2083,2.05815,3.36819,1.31004,1.30247,0.00000,5.0113
58,13.3029,2.05662,3.37729,1.32067,1.31179,0.00000,5.0113
59,13.4013,2.05930,3.38624,1.32694,1.32151,0.00000,5.0113
60,13.5750,2.06320,3.40696,1.34376,1.33863,0.00000,5.0113
61,13.6479,2.06473,3.41674,1.35202,1.34582,0.00000,5.0113
62,13.7255,2.06427,3.42462,1.36035,1.35347,0.00000,5.0113
63,13.8038,2.06702,3.43517,1.36815,1.36119,0.00000,5.0113
# i_max=13.804 mA  v_die@i_max=2.0670 V  rail 5.0113 to 5.0339 V  sag=22.7 mV
# WARNING rail sag over 10 mV. Shorter or thicker USB cable, and make sure VBG_X1024 is set so the sag is divided out.

# sweep done. Move the two F/M jumpers, then type the next channel label (e.g. s1_D1_R_seat1) and press enter.

File: FINAL_MEASUREMENTS/data/R2_sweeps/s1_D3_B_seat1.csv
# ---------------------------------------------------------
# bandgap raw 221  ->  rail now 5.0339 V
# ---------------------------------------------------------
# iv_sweep  R_SENSE=98.61  VCC_DMM=5.034  OVERSAMPLE=64  prescaler=/32  adc_off=14.40mV  vbg_cal=1112.5
# rail_tracking=live
level,i_mA,v_die_V,v_anode_V,v_cath_V,v_sense_V,v_gnd_V,vcc_V
1,0.2831,2.51551,2.54412,0.02861,0.02792,0.00000,5.0339
2,0.4966,2.54462,2.59405,0.04943,0.04897,0.00000,5.0339
3,0.7474,2.56544,2.63960,0.07416,0.07370,0.00000,5.0339
4,1.1945,2.59670,2.71572,0.11902,0.11779,0.00000,5.0339
5,1.4032,2.60738,2.74767,0.14029,0.13837,0.00000,5.0339
6,1.6229,2.61682,2.77847,0.16165,0.16004,0.00000,5.0339
7,1.8215,2.62643,2.80720,0.18077,0.17962,0.00000,5.0339
8,2.1471,2.64494,2.85959,0.21465,0.21173,0.00000,5.0339
9,2.3450,2.65185,2.88501,0.23316,0.23124,0.00000,5.0339
10,2.5358,2.66245,2.91328,0.25083,0.25006,0.00000,5.0339
11,2.7017,2.66690,2.93609,0.26918,0.26642,0.00000,5.0339
12,3.0741,2.68288,2.98725,0.30436,0.30314,0.00000,5.0339
13,3.2361,2.68749,3.00875,0.32126,0.31911,0.00000,5.0339
14,3.3903,2.69533,3.03272,0.33739,0.33432,0.00000,5.0339
15,3.5438,2.70109,3.05438,0.35329,0.34945,0.00000,5.0339
16,5.0721,2.75316,3.25432,0.50116,0.50016,0.00000,5.0339
17,5.1936,2.75777,3.27360,0.51583,0.51214,0.00000,5.0339
18,5.2956,2.76223,3.28858,0.52635,0.52220,0.00000,5.0339
19,5.4491,2.76346,3.30409,0.54064,0.53733,0.00000,5.0339
20,5.6984,2.77091,3.33605,0.56514,0.56191,0.00000,5.0339
21,5.8136,2.77628,3.35233,0.57605,0.57328,0.00000,5.0339
22,5.9242,2.77851,3.36608,0.58757,0.58419,0.00000,5.0339
23,6.0473,2.78151,3.38137,0.59986,0.59633,0.00000,5.0339
24,6.1983,2.77426,3.38968,0.61542,0.61122,0.00000,5.0113
25,6.3309,2.78896,3.41755,0.62859,0.62429,0.00000,5.0339
26,6.4531,2.79318,3.43191,0.63873,0.63634,0.00000,5.0339
27,6.5427,2.79656,3.44543,0.64887,0.64518,0.00000,5.0339
28,6.7538,2.80386,3.47416,0.67030,0.66599,0.00000,5.0339
29,6.8730,2.80647,3.48506,0.67859,0.67775,0.00000,5.0339
30,6.9210,2.79635,3.48166,0.68531,0.68248,0.00000,5.0113
31,7.0677,2.80947,3.50964,0.70018,0.69695,0.00000,5.0339
32,6.5736,2.78787,3.43938,0.65151,0.64822,0.00000,5.0113
33,6.7024,2.80202,3.46594,0.66392,0.66092,0.00000,5.0339
34,6.7892,2.79100,3.46347,0.67246,0.66948,0.00000,5.0113
35,6.8964,2.80540,3.49006,0.68466,0.68005,0.00000,5.0339
36,7.1191,2.81185,3.51586,0.70402,0.70202,0.00000,5.0339
37,7.1854,2.80155,3.51340,0.71184,0.70856,0.00000,5.0113
38,7.2905,2.81707,3.54029,0.72322,0.71892,0.00000,5.0339
39,7.3824,2.81845,3.55112,0.73267,0.72798,0.00000,5.0339
40,7.5312,2.82222,3.56933,0.74711,0.74265,0.00000,5.0339
41,7.5980,2.81341,3.56700,0.75359,0.74924,0.00000,5.0113
42,7.6887,2.81669,3.57709,0.76040,0.75818,0.00000,5.0113
43,7.7953,2.82882,3.60320,0.77438,0.76869,0.00000,5.0339
44,7.9415,2.82136,3.60906,0.78770,0.78311,0.00000,5.0113
45,8.0322,2.82541,3.61884,0.79343,0.79206,0.00000,5.0113
46,8.1372,2.83988,3.64614,0.80625,0.80241,0.00000,5.0339
47,8.1842,2.82679,3.63888,0.81209,0.80704,0.00000,5.0113
48,8.9317,2.84797,3.73370,0.88573,0.88076,0.00000,5.0113
49,9.0131,2.84957,3.74134,0.89177,0.88879,0.00000,5.0113
50,9.0760,2.85080,3.75052,0.89972,0.89498,0.00000,5.0113
51,9.1341,2.85294,3.75855,0.90561,0.90071,0.00000,5.0113
52,9.3197,2.86754,3.79085,0.92331,0.91901,0.00000,5.0339
53,9.3295,2.85730,3.78271,0.92541,0.91998,0.00000,5.0113
54,9.4086,2.85722,3.78936,0.93214,0.92778,0.00000,5.0113
55,9.5144,2.87291,3.81535,0.94244,0.93822,0.00000,5.0339
56,9.5707,2.85875,3.80749,0.94874,0.94377,0.00000,5.0113
57,9.6257,2.86280,3.81651,0.95371,0.94919,0.00000,5.0113
58,9.7216,2.87891,3.84239,0.96349,0.95865,0.00000,5.0339
59,9.7281,2.86693,3.83172,0.96479,0.95929,0.00000,5.0113
60,9.8452,2.86945,3.84618,0.97672,0.97083,0.00000,5.0113
61,9.9568,2.88244,3.87012,0.98768,0.98184,0.00000,5.0339
62,9.9731,2.87274,3.86101,0.98827,0.98345,0.00000,5.0113
63,10.0220,2.87450,3.86629,0.99179,0.98827,0.00000,5.0113
# i_max=10.022 mA  v_die@i_max=2.8745 V  rail 5.0113 to 5.0339 V  sag=22.7 mV
# WARNING rail sag over 10 mV. Shorter or thicker USB cable, and make sure VBG_X1024 is set so the sag is divided out.

# sweep done. Move the two F/M jumpers, then type the next channel label (e.g. s1_D1_R_seat1) and press enter.

File: FINAL_MEASUREMENTS/data/R2_sweeps/s1_D3_G_seat1.csv
# ---------------------------------------------------------
# bandgap raw 221  ->  rail now 5.0339 V
# ---------------------------------------------------------
# iv_sweep  R_SENSE=98.61  VCC_DMM=5.034  OVERSAMPLE=64  prescaler=/32  adc_off=14.40mV  vbg_cal=1112.5
# rail_tracking=live
level,i_mA,v_die_V,v_anode_V,v_cath_V,v_sense_V,v_gnd_V,vcc_V
1,0.2964,2.24336,2.27282,0.02946,0.02922,0.00000,5.0339
2,0.5495,2.28361,2.33942,0.05580,0.05419,0.00000,5.0339
3,0.8284,2.31142,2.39403,0.08261,0.08169,0.00000,5.0339
4,1.3061,2.35079,2.48103,0.13025,0.12879,0.00000,5.0113
5,1.5388,2.38401,2.53644,0.15243,0.15174,0.00000,5.0339
6,1.7538,2.40075,2.57554,0.17478,0.17294,0.00000,5.0339
7,1.9734,2.41857,2.61494,0.19637,0.19460,0.00000,5.0339
8,2.3380,2.44791,2.67885,0.23093,0.23055,0.00000,5.0339
9,2.5366,2.46082,2.71157,0.25075,0.25014,0.00000,5.0339
10,2.7236,2.47365,2.74329,0.26965,0.26857,0.00000,5.0339
11,2.9253,2.48417,2.77371,0.28954,0.28846,0.00000,5.0339
12,3.2860,2.51159,2.83623,0.32464,0.32403,0.00000,5.0339
13,3.4690,2.51804,2.86181,0.34377,0.34208,0.00000,5.0339
14,3.6365,2.52987,2.89023,0.36036,0.35859,0.00000,5.0339
15,3.7884,2.54040,2.91704,0.37664,0.37357,0.00000,5.0339
16,5.3447,2.62235,3.15285,0.53050,0.52704,0.00000,5.0339
17,5.4880,2.62689,3.17190,0.54502,0.54118,0.00000,5.0339
18,5.6267,2.63334,3.19110,0.55777,0.55485,0.00000,5.0339
19,5.7113,2.62706,3.19438,0.56732,0.56319,0.00000,5.0113
20,5.9959,2.65024,3.24480,0.59456,0.59126,0.00000,5.0339
21,6.1275,2.65677,3.26254,0.60577,0.60424,0.00000,5.0339
22,6.2296,2.65999,3.27898,0.61899,0.61430,0.00000,5.0339
23,6.3457,2.66760,3.29695,0.62936,0.62574,0.00000,5.0339
24,6.5326,2.67420,3.32245,0.64825,0.64418,0.00000,5.0339
25,6.6209,2.66774,3.32323,0.65549,0.65289,0.00000,5.0113
26,6.7124,2.67126,3.33783,0.66658,0.66191,0.00000,5.0113
27,6.8404,2.67860,3.35435,0.67575,0.67453,0.00000,5.0113
28,7.0474,2.68395,3.38302,0.69907,0.69495,0.00000,5.0113
29,7.1443,2.68815,3.39725,0.70909,0.70450,0.00000,5.0113
30,7.2452,2.69374,3.41193,0.71819,0.71444,0.00000,5.0113
31,7.3429,2.69634,3.42470,0.72836,0.72408,0.00000,5.0113
32,6.8675,2.68020,3.36222,0.68202,0.67721,0.00000,5.0113
33,6.9939,2.68326,3.37744,0.69418,0.68967,0.00000,5.0113
34,7.0955,2.68693,3.39098,0.70404,0.69969,0.00000,5.0113
35,7.2375,2.70101,3.41831,0.71730,0.71369,0.00000,5.0339
36,7.4299,2.71130,3.44827,0.73697,0.73267,0.00000,5.0339
37,7.4917,2.70345,3.44657,0.74312,0.73876,0.00000,5.0113
38,7.6247,2.71845,3.47477,0.75632,0.75187,0.00000,5.0339
39,7.6887,2.71010,3.47165,0.76155,0.75818,0.00000,5.0113
40,7.8376,2.71507,3.49206,0.77699,0.77286,0.00000,5.0113
41,7.9151,2.71752,3.50307,0.78556,0.78051,0.00000,5.0113
42,8.0167,2.72348,3.51623,0.79275,0.79053,0.00000,5.0113
43,8.0865,2.72639,3.52861,0.80223,0.79741,0.00000,5.0113
44,8.2532,2.73304,3.55132,0.81828,0.81385,0.00000,5.0113
45,8.3919,2.74664,3.57847,0.83183,0.82753,0.00000,5.0339
46,8.4691,2.75355,3.59030,0.83675,0.83513,0.00000,5.0339
47,8.5029,2.74122,3.58336,0.84214,0.83847,0.00000,5.0113
48,9.2729,2.76898,3.68690,0.91792,0.91440,0.00000,5.0113
49,9.3687,2.78297,3.71197,0.92900,0.92385,0.00000,5.0339
50,9.4443,2.78481,3.72118,0.93637,0.93130,0.00000,5.0339
51,9.4730,2.77318,3.71221,0.93902,0.93413,0.00000,5.0113
52,9.6492,2.79188,3.74837,0.95650,0.95150,0.00000,5.0339
53,9.6684,2.78198,3.73935,0.95738,0.95340,0.00000,5.0113
54,9.7273,2.78420,3.74868,0.96449,0.95921,0.00000,5.0113
55,9.7855,2.78687,3.75602,0.96915,0.96495,0.00000,5.0113
56,9.8723,2.78970,3.76971,0.98001,0.97351,0.00000,5.0113
57,9.9561,2.78985,3.77621,0.98636,0.98177,0.00000,5.0113
58,10.0088,2.79513,3.78424,0.98911,0.98697,0.00000,5.0113
59,10.0947,2.80716,3.80836,1.00120,0.99544,0.00000,5.0339
60,10.1903,2.79697,3.80726,1.01029,1.00486,0.00000,5.0113
61,10.2492,2.79941,3.81414,1.01473,1.01067,0.00000,5.0113
62,10.2980,2.80155,3.82263,1.02107,1.01549,0.00000,5.0113
63,10.3632,2.80339,3.83012,1.02673,1.02191,0.00000,5.0113
# i_max=10.363 mA  v_die@i_max=2.8034 V  rail 5.0113 to 5.0339 V  sag=22.7 mV
# WARNING rail sag over 10 mV. Shorter or thicker USB cable, and make sure VBG_X1024 is set so the sag is divided out.

# sweep done. Move the two F/M jumpers, then type the next channel label (e.g. s1_D1_R_seat1) and press enter.

File: FINAL_MEASUREMENTS/data/R2_sweeps/s1_D3_R_seat1.csv
# ---------------------------------------------------------
# bandgap raw 220.828  ->  rail now 5.0297 V
# ---------------------------------------------------------
# iv_sweep  R_SENSE=98.61  VCC_DMM=5.034  OVERSAMPLE=64  prescaler=/32  adc_off=14.40mV  vbg_cal=1110.7
# rail_tracking=live
level,i_mA,v_die_V,v_anode_V,v_cath_V,v_sense_V,v_gnd_V,vcc_V
1,0.3473,1.74951,1.78429,0.03479,0.03425,0.00000,5.0226
2,0.6653,1.77748,1.84385,0.06637,0.06561,0.00000,5.0237
3,0.9734,1.79697,1.89380,0.09683,0.09599,0.00000,5.0254
4,1.5645,1.82122,1.97687,0.15566,0.15428,0.00000,5.0230
5,1.8426,1.83352,2.01652,0.18300,0.18170,0.00000,5.0247
6,2.0988,1.84249,2.05168,0.20919,0.20696,0.00000,5.0258
7,2.3879,1.85290,2.08937,0.23647,0.23547,0.00000,5.0237
8,2.8421,1.86401,2.14680,0.28279,0.28026,0.00000,5.0226
9,3.0988,1.87011,2.17806,0.30795,0.30558,0.00000,5.0244
10,3.3355,1.87881,2.21003,0.33122,0.32892,0.00000,5.0237
11,3.5802,1.88013,2.23547,0.35534,0.35305,0.00000,5.0155
12,4.0646,1.89233,2.29376,0.40143,0.40081,0.00000,5.0176
13,4.2789,1.90068,2.32561,0.42494,0.42195,0.00000,5.0233
14,4.5211,1.90422,2.35051,0.44629,0.44583,0.00000,5.0230
15,4.7313,1.90873,2.37843,0.46970,0.46656,0.00000,5.0233
16,6.7898,1.94060,2.61388,0.67328,0.66954,0.00000,5.0035
17,6.9588,1.94405,2.63370,0.68965,0.68621,0.00000,5.0032
18,7.1493,1.94687,2.65492,0.70804,0.70499,0.00000,5.0032
19,7.3211,1.95199,2.67538,0.72339,0.72194,0.00000,5.0032
20,7.6729,1.95750,2.71489,0.75738,0.75662,0.00000,5.0028
21,7.8321,1.95718,2.73347,0.77629,0.77232,0.00000,5.0032
22,7.9833,1.96094,2.75214,0.79120,0.78723,0.00000,5.0028
23,8.1588,1.96544,2.77303,0.80759,0.80453,0.00000,5.0084
24,8.4116,1.96981,2.80049,0.83069,0.82947,0.00000,5.0024
25,8.5750,1.97297,2.82330,0.85032,0.84558,0.00000,5.0113
26,8.7178,1.97008,2.83386,0.86378,0.85966,0.00000,5.0032
27,8.8663,1.97473,2.85216,0.87743,0.87430,0.00000,5.0035
28,9.1691,1.98008,2.88829,0.90821,0.90416,0.00000,5.0053
29,9.2914,1.98337,2.90196,0.91860,0.91623,0.00000,5.0032
30,9.4731,1.99017,2.92645,0.93628,0.93414,0.00000,5.0180
31,9.5718,1.98620,2.93397,0.94777,0.94388,0.00000,5.0028
32,8.9268,1.97840,2.86287,0.88447,0.88027,0.00000,5.0032
33,9.0747,1.97863,2.87807,0.89943,0.89485,0.00000,5.0032
34,9.2266,1.98301,2.89697,0.91396,0.90984,0.00000,5.0067
35,9.3642,1.98253,2.91066,0.92814,0.92340,0.00000,5.0032
36,9.6553,1.98955,2.94319,0.95364,0.95211,0.00000,5.0032
37,9.7806,1.99068,2.95798,0.96729,0.96447,0.00000,5.0035
38,9.9092,1.99146,2.97327,0.98181,0.97715,0.00000,5.0032
39,10.0225,1.99630,2.98990,0.99360,0.98832,0.00000,5.0088
40,10.2538,1.99659,3.01161,1.01502,1.01113,0.00000,5.0028
41,10.3728,1.99913,3.02528,1.02615,1.02286,0.00000,5.0042
42,10.4999,2.00145,3.04051,1.03906,1.03539,0.00000,5.0035
43,10.6038,2.00270,3.05330,1.05060,1.04564,0.00000,5.0024
44,10.8522,2.00596,3.08076,1.07479,1.07013,0.00000,5.0032
45,10.9923,2.00642,3.09488,1.08846,1.08395,0.00000,5.0032
46,11.0976,2.00788,3.10695,1.09907,1.09434,0.00000,5.0028
47,11.2184,2.01147,3.12085,1.10937,1.10624,0.00000,5.0028
48,12.2890,2.02559,3.24222,1.21663,1.21182,0.00000,5.0028
49,12.3951,2.02879,3.25497,1.22618,1.22228,0.00000,5.0032
50,12.4825,2.02750,3.26382,1.23632,1.23090,0.00000,5.0028
51,12.5846,2.03064,3.27634,1.24570,1.24097,0.00000,5.0024
52,12.7773,2.03163,3.29596,1.26433,1.25997,0.00000,5.0024
53,12.8711,2.03376,3.30779,1.27403,1.26922,0.00000,5.0028
54,12.9651,2.03512,3.31772,1.28261,1.27848,0.00000,5.0035
55,13.0478,2.03406,3.32787,1.29382,1.28664,0.00000,5.0032
56,13.1761,2.03827,3.34237,1.30411,1.29930,0.00000,5.0028
57,13.2734,2.03836,3.35328,1.31492,1.30889,0.00000,5.0021
58,13.3675,2.03929,3.36258,1.32328,1.31817,0.00000,5.0014
59,13.4500,2.04049,3.37275,1.33226,1.32631,0.00000,5.0024
60,13.6203,2.04247,3.39076,1.34829,1.34310,0.00000,5.0024
61,13.6962,2.04431,3.40145,1.35714,1.35058,0.00000,5.0024
62,13.7815,2.04605,3.41108,1.36502,1.35899,0.00000,5.0028
63,13.8612,2.04651,3.41940,1.37289,1.36686,0.00000,5.0028
# i_max=13.861 mA  v_die@i_max=2.0465 V  rail 5.0014 to 5.0258 V  sag=24.4 mV
# WARNING rail sag over 10 mV. Shorter or thicker USB cable, and make sure VBG_X1024 is set so the sag is divided out.

# sweep done. Move the two F/M jumpers, then type the next channel label (e.g. s1_D1_R_seat1) and press enter.
