Repository: danieltyukov/tud-micro-led-bonding-categorization

# FINAL_MEASUREMENTS

Bench procedures, in order. Self-contained: everything you need at the table is here.

| File | Hardware needed |
|---|---|
| `1_MULTIMETER_ONLY.md` | the 5 boards and the Thsinde 18B+ multimeter |
| `2_ARDUINO_IV.md` | the above, plus Arduino UNO, breadboard, jumpers, resistors, caps, and grabber clips for the chain dice |
| `board-probe-map.png` | where to put the probes, referenced by both |

Do round 1 completely before round 2. Round 1's short-and-bridge screen catches a fault
the Arduino rig cannot see.

Raw data goes into `data/` as it is collected:

```
FINAL_MEASUREMENTS/
└── data/
    ├── R1_meter.csv
    ├── R1_board.csv
    ├── R1_temp.csv

File: FINAL_MEASUREMENTS/data/R2_sweeps/s6_D5_R_seat1.csv
# ---------------------------------------------------------
# bandgap raw 221.047  ->  rail now 5.0247 V
# ---------------------------------------------------------
# iv_sweep  R_SENSE=98.61  VCC_DMM=5.034  OVERSAMPLE=64  prescaler=/32  adc_off=14.40mV  vbg_cal=1110.7
# rail_tracking=live
level,i_mA,v_die_V,v_anode_V,v_cath_V,v_sense_V,v_gnd_V,vcc_V
1,0.3495,1.74997,1.78474,0.03477,0.03446,0.00000,5.0180
2,0.6666,1.77917,1.84598,0.06681,0.06574,0.00000,5.0215
3,0.9682,1.79981,1.89667,0.09686,0.09548,0.00000,5.0222
4,1.5618,1.82484,1.98053,0.15569,0.15401,0.00000,5.0215
5,1.8454,1.83640,2.01991,0.18351,0.18198,0.00000,5.0240
6,2.0894,1.84448,2.05304,0.20856,0.20604,0.00000,5.0176
7,2.3863,1.85075,2.08814,0.23739,0.23532,0.00000,5.0201
8,2.8331,1.86328,2.14487,0.28159,0.27937,0.00000,5.0144
9,3.0821,1.86530,2.17198,0.30668,0.30393,0.00000,5.0039
10,3.3209,1.87313,2.20328,0.33015,0.32748,0.00000,5.0032
11,3.5783,1.88614,2.24183,0.35570,0.35286,0.00000,5.0230
12,4.0541,1.89107,2.29153,0.40046,0.39977,0.00000,5.0032
13,4.2616,1.89741,2.32039,0.42298,0.42023,0.00000,5.0032
14,4.5196,1.90852,2.35488,0.44637,0.44568,0.00000,5.0230
15,4.7075,1.90565,2.37329,0.46764,0.46421,0.00000,5.0032
16,6.7842,1.94582,2.61824,0.67242,0.66899,0.00000,5.0028
17,6.9463,1.94904,2.63883,0.68979,0.68498,0.00000,5.0042
18,7.1364,1.95109,2.65924,0.70815,0.70372,0.00000,5.0028
19,7.3144,1.95376,2.67741,0.72364,0.72128,0.00000,5.0028
20,7.6667,1.95972,2.71710,0.75738,0.75601,0.00000,5.0028
21,7.8251,1.96150,2.73748,0.77598,0.77163,0.00000,5.0021
22,7.9786,1.96407,2.75527,0.79120,0.78677,0.00000,5.0028
23,8.1318,1.96892,2.77568,0.80676,0.80187,0.00000,5.0056
24,8.4029,1.97422,2.80451,0.83029,0.82861,0.00000,5.0028
25,8.5354,1.97439,2.82232,0.84794,0.84168,0.00000,5.0024
26,8.6930,1.97596,2.83875,0.86279,0.85722,0.00000,5.0032
27,8.8596,1.98063,2.85695,0.87632,0.87365,0.00000,5.0028
28,9.1453,1.98262,2.88893,0.90632,0.90181,0.00000,5.0028
29,9.2714,1.98575,2.90458,0.91884,0.91426,0.00000,5.0028
30,9.4145,1.98764,2.92035,0.93271,0.92836,0.00000,5.0010
31,9.5594,1.98933,2.93687,0.94754,0.94265,0.00000,5.0028
32,8.9164,1.97822,2.86250,0.88429,0.87925,0.00000,5.0021
33,9.0632,1.98338,2.88229,0.89891,0.89372,0.00000,5.0028
34,9.2143,1.98454,2.89782,0.91328,0.90862,0.00000,5.0024
35,9.3451,1.98561,2.91285,0.92725,0.92152,0.00000,5.0024
36,9.6293,1.99249,2.94539,0.95290,0.94955,0.00000,5.0021
37,9.7622,1.99369,2.96084,0.96716,0.96265,0.00000,5.0028
38,9.8876,1.99452,2.97588,0.98136,0.97502,0.00000,5.0028
39,10.0061,1.99735,2.98977,0.99243,0.98670,0.00000,5.0028
40,10.2316,2.00175,3.01420,1.01245,1.00894,0.00000,5.0014
41,10.3575,2.00231,3.02825,1.02594,1.02136,0.00000,5.0028
42,10.4637,2.00586,3.04288,1.03702,1.03183,0.00000,5.0017
43,10.5991,2.00774,3.05781,1.05006,1.04518,0.00000,5.0024
44,10.8453,2.00877,3.08281,1.07404,1.06946,0.00000,5.0014
45,10.9567,2.01180,3.09843,1.08663,1.08044,0.00000,5.0021
46,11.0736,2.01046,3.10884,1.09838,1.09197,0.00000,5.0010
47,11.1936,2.01415,3.12299,1.10884,1.10380,0.00000,5.0024
48,12.2615,2.02999,3.24597,1.21597,1.20911,0.00000,5.0010
49,12.3760,2.03167,3.25726,1.22559,1.22040,0.00000,5.0010
50,12.4542,2.03305,3.26703,1.23398,1.22811,0.00000,5.0010
51,12.5691,2.03301,3.27840,1.24539,1.23944,0.00000,5.0024
52,12.7517,2.03882,3.30008,1.26126,1.25744,0.00000,5.0021
53,12.8316,2.03787,3.31029,1.27242,1.26532,0.00000,5.0003
54,12.9296,2.04028,3.32030,1.28002,1.27499,0.00000,5.0017
55,13.0213,2.04033,3.33176,1.29144,1.28403,0.00000,5.0028
56,13.1728,2.04241,3.34618,1.30377,1.29897,0.00000,5.0021
57,13.2147,2.04106,3.35148,1.31042,1.30311,0.00000,4.9951
58,13.3367,2.04348,3.36586,1.32238,1.31513,0.00000,5.0017
59,13.4220,2.04439,3.37518,1.33079,1.32354,0.00000,5.0021
60,13.5878,2.04766,3.39496,1.34730,1.33989,0.00000,5.0024
61,13.6636,2.04728,3.40266,1.35538,1.34737,0.00000,4.9993
62,13.7624,2.05134,3.41402,1.36268,1.35711,0.00000,5.0017
63,13.8334,2.04891,3.42088,1.37197,1.36411,0.00000,5.0014
# i_max=13.833 mA  v_die@i_max=2.0489 V  rail 4.9951 to 5.0240 V  sag=28.9 mV
# WARNING rail sag over 10 mV. Shorter or thicker USB cable, and make sure VBG_X1024 is set so the sag is divided out.

# sweep done. Move the two F/M jumpers, then type the next channel label (e.g. s1_D1_R_seat1) and press enter.

File: FINAL_MEASUREMENTS/data/R2_sweeps/s6_D6_B_seat1.csv
# ---------------------------------------------------------
# bandgap raw 220.734  ->  rail now 5.0318 V
# ---------------------------------------------------------
# iv_sweep  R_SENSE=98.61  VCC_DMM=5.034  OVERSAMPLE=64  prescaler=/32  adc_off=14.40mV  vbg_cal=1110.7
# rail_tracking=live
level,i_mA,v_die_V,v_anode_V,v_cath_V,v_sense_V,v_gnd_V,vcc_V
1,0.2831,2.50023,2.52890,0.02868,0.02791,0.00000,5.0035
2,0.4980,2.53873,2.58807,0.04934,0.04911,0.00000,5.0215
3,0.7441,2.55458,2.62834,0.07376,0.07338,0.00000,5.0134
4,1.1947,2.58826,2.70752,0.11926,0.11781,0.00000,5.0237
5,1.3993,2.60219,2.74232,0.14013,0.13799,0.00000,5.0244
6,1.6200,2.61121,2.77233,0.16113,0.15975,0.00000,5.0240
7,1.8206,2.62094,2.80154,0.18060,0.17953,0.00000,5.0240
8,2.1431,2.63449,2.84789,0.21340,0.21133,0.00000,5.0180
9,2.3397,2.64389,2.87676,0.23287,0.23072,0.00000,5.0219
10,2.5262,2.64808,2.89780,0.24972,0.24911,0.00000,5.0120
11,2.6922,2.65886,2.92686,0.26801,0.26548,0.00000,5.0198
12,3.0664,2.67429,2.97859,0.30429,0.30238,0.00000,5.0247
13,3.2338,2.68113,3.00155,0.32042,0.31889,0.00000,5.0226
14,3.3793,2.68717,3.02293,0.33576,0.33323,0.00000,5.0180
15,3.5508,2.69366,3.04649,0.35283,0.35015,0.00000,5.0237
16,5.0610,2.74491,3.24481,0.49990,0.49906,0.00000,5.0194
17,5.1865,2.75091,3.26534,0.51443,0.51144,0.00000,5.0222
18,5.2722,2.74591,3.26894,0.52303,0.51990,0.00000,5.0035
19,5.4281,2.75418,3.29266,0.53848,0.53527,0.00000,5.0155
20,5.6567,2.75518,3.31673,0.56154,0.55780,0.00000,5.0032
21,5.8008,2.76831,3.34262,0.57431,0.57201,0.00000,5.0198
22,5.8961,2.76492,3.34877,0.58385,0.58141,0.00000,5.0067
23,6.0147,2.76830,3.36486,0.59655,0.59311,0.00000,5.0088
24,6.2078,2.78026,3.39616,0.61590,0.61215,0.00000,5.0198
25,6.3002,2.77612,3.40121,0.62508,0.62126,0.00000,5.0077
26,6.4197,2.78561,3.42219,0.63657,0.63305,0.00000,5.0166
27,6.5072,2.78012,3.42530,0.64518,0.64167,0.00000,5.0035
28,6.7244,2.79264,3.45887,0.66623,0.66309,0.00000,5.0109
29,6.8451,2.79756,3.47340,0.67584,0.67500,0.00000,5.0166
30,6.9271,2.79748,3.48286,0.68538,0.68308,0.00000,5.0123
31,7.0346,2.79906,3.49496,0.69590,0.69368,0.00000,5.0127
32,6.5681,2.78444,3.43518,0.65074,0.64768,0.00000,5.0046
33,6.6553,2.78702,3.44666,0.65964,0.65628,0.00000,5.0032
34,6.7962,2.79617,3.46918,0.67301,0.67018,0.00000,5.0183
35,6.8494,2.79269,3.47270,0.68001,0.67542,0.00000,5.0070
36,7.0833,2.79886,3.49911,0.70025,0.69849,0.00000,5.0081
37,7.1973,2.80464,3.51750,0.71286,0.70972,0.00000,5.0169
38,7.2441,2.80329,3.52176,0.71847,0.71434,0.00000,5.0056
39,7.3418,2.80384,3.53193,0.72809,0.72397,0.00000,5.0046
40,7.4814,2.80733,3.54950,0.74217,0.73774,0.00000,5.0032
41,7.5891,2.81184,3.56448,0.75264,0.74836,0.00000,5.0074
42,7.6765,2.81221,3.57141,0.75919,0.75698,0.00000,5.0032
43,7.7462,2.81739,3.58590,0.76851,0.76385,0.00000,5.0077
44,7.9344,2.82076,3.60707,0.78630,0.78241,0.00000,5.0067
45,8.0179,2.82153,3.61324,0.79171,0.79065,0.00000,5.0032
46,8.0822,2.82420,3.62507,0.80088,0.79698,0.00000,5.0032
47,8.1822,2.82732,3.63837,0.81105,0.80684,0.00000,5.0095
48,8.9136,2.84466,3.72791,0.88325,0.87897,0.00000,5.0032
49,9.0018,2.84899,3.73872,0.88973,0.88766,0.00000,5.0053
50,9.0560,2.85098,3.74773,0.89675,0.89301,0.00000,5.0053
51,9.1255,2.85040,3.75424,0.90383,0.89986,0.00000,5.0039
52,9.2627,2.85333,3.76970,0.91637,0.91339,0.00000,5.0035
53,9.3201,2.85730,3.78071,0.92341,0.91905,0.00000,5.0074
54,9.3935,2.85532,3.78535,0.93003,0.92629,0.00000,5.0035
55,9.4571,2.85855,3.79379,0.93524,0.93257,0.00000,5.0032
56,9.5549,2.86020,3.80631,0.94610,0.94221,0.00000,5.0074
57,9.6080,2.85959,3.81154,0.95195,0.94744,0.00000,5.0035
58,9.6633,2.86521,3.82193,0.95672,0.95290,0.00000,5.0049
59,9.7193,2.86599,3.82900,0.96301,0.95842,0.00000,5.0067
60,9.8210,2.86756,3.84036,0.97280,0.96845,0.00000,5.0032
61,9.8883,2.86855,3.84883,0.98028,0.97509,0.00000,5.0032
62,9.9654,2.87131,3.85865,0.98735,0.98268,0.00000,5.0081
63,10.0052,2.87260,3.86128,0.98868,0.98662,0.00000,5.0032
# i_max=10.005 mA  v_die@i_max=2.8726 V  rail 5.0032 to 5.0247 V  sag=21.6 mV
# WARNING rail sag over 10 mV. Shorter or thicker USB cable, and make sure VBG_X1024 is set so the sag is divided out.

# sweep done. Move the two F/M jumpers, then type the next channel label (e.g. s1_D1_R_seat1) and press enter.

File: FINAL_MEASUREMENTS/data/R2_sweeps/s6_D6_R_seat1.csv
# ---------------------------------------------------------
# bandgap raw 220.984  ->  rail now 5.0261 V
# ---------------------------------------------------------
# iv_sweep  R_SENSE=98.61  VCC_DMM=5.034  OVERSAMPLE=64  prescaler=/32  adc_off=14.40mV  vbg_cal=1110.7
# rail_tracking=live
level,i_mA,v_die_V,v_anode_V,v_cath_V,v_sense_V,v_gnd_V,vcc_V
1,0.3485,1.74937,1.78404,0.03467,0.03436,0.00000,5.0123
2,0.6694,1.78153,1.84830,0.06678,0.06601,0.00000,5.0258
3,0.9677,1.80139,1.89827,0.09688,0.09542,0.00000,5.0237
4,1.5528,1.82000,1.97550,0.15549,0.15313,0.00000,5.0063
5,1.8412,1.83770,2.02056,0.18286,0.18156,0.00000,5.0230
6,2.0883,1.84536,2.05297,0.20761,0.20593,0.00000,5.0088
7,2.3846,1.85399,2.09029,0.23630,0.23515,0.00000,5.0198
8,2.8275,1.86534,2.14554,0.28020,0.27882,0.00000,5.0070
9,3.0822,1.87544,2.18251,0.30707,0.30394,0.00000,5.0159
10,3.3259,1.88147,2.21128,0.32980,0.32797,0.00000,5.0134
11,3.5649,1.88591,2.23882,0.35291,0.35153,0.00000,5.0067
12,4.0402,1.89603,2.29611,0.40008,0.39840,0.00000,5.0032
13,4.2595,1.90243,2.32322,0.42080,0.42003,0.00000,5.0035
14,4.4988,1.90751,2.35205,0.44454,0.44362,0.00000,5.0070
15,4.7060,1.90985,2.37558,0.46573,0.46405,0.00000,5.0032
16,6.7571,1.95559,2.62504,0.66945,0.66632,0.00000,5.0028
17,6.9336,1.95933,2.64603,0.68670,0.68372,0.00000,5.0028
18,7.1109,1.96338,2.66725,0.70387,0.70120,0.00000,5.0028
19,7.2822,1.96431,2.68661,0.72230,0.71810,0.00000,5.0024
20,7.6311,1.96949,2.72611,0.75662,0.75250,0.00000,5.0028
21,7.7928,1.97304,2.74492,0.77188,0.76845,0.00000,5.0017
22,7.9647,1.97628,2.76374,0.78746,0.78540,0.00000,5.0028
23,8.1182,1.98103,2.78263,0.80160,0.80054,0.00000,5.0024
24,8.3717,1.98182,2.81086,0.82905,0.82553,0.00000,5.0017
25,8.5161,1.98538,2.82828,0.84290,0.83977,0.00000,5.0024
26,8.6670,1.98759,2.84560,0.85801,0.85466,0.00000,5.0024
27,8.8170,1.98872,2.86267,0.87395,0.86945,0.00000,5.0028
28,9.1022,1.99516,2.89715,0.90199,0.89757,0.00000,5.0021
29,9.2569,1.99805,2.91232,0.91427,0.91282,0.00000,5.0024
30,9.3838,1.99996,2.92858,0.92862,0.92534,0.00000,5.0024
31,9.5185,2.00286,2.94552,0.94267,0.93862,0.00000,5.0024
32,8.8864,1.99242,2.87177,0.87934,0.87629,0.00000,5.0017
33,9.0200,1.99561,2.88950,0.89389,0.88946,0.00000,5.0024
34,9.1725,1.99606,2.90499,0.90893,0.90450,0.00000,5.0024
35,9.3082,1.99937,2.92076,0.92139,0.91788,0.00000,5.0017
36,9.5989,2.00437,2.95367,0.94930,0.94655,0.00000,5.0028
37,9.7135,2.00689,2.96955,0.96265,0.95785,0.00000,5.0028
38,9.8504,2.01024,2.98510,0.97486,0.97135,0.00000,5.0032
39,9.9929,2.01269,2.99947,0.98678,0.98540,0.00000,5.0028
40,10.1957,2.01315,3.02184,1.00869,1.00540,0.00000,5.0028
41,10.3088,2.01736,3.03834,1.02098,1.01655,0.00000,5.0024
42,10.4133,2.02095,3.05254,1.03159,1.02686,0.00000,5.0024
43,10.5549,2.01941,3.06466,1.04525,1.04082,0.00000,5.0028
44,10.7988,2.02385,3.09322,1.06938,1.06487,0.00000,5.0024
45,10.8994,2.02651,3.10642,1.07991,1.07479,0.00000,5.0028
46,11.0349,2.02951,3.12033,1.09082,1.08815,0.00000,5.0021
47,11.1410,2.02891,3.13210,1.10319,1.09861,0.00000,5.0017
48,12.1888,2.04876,3.25574,1.20698,1.20194,0.00000,5.0014
49,12.3090,2.04668,3.26527,1.21859,1.21379,0.00000,5.0021
50,12.4011,2.05148,3.27772,1.22624,1.22288,0.00000,5.0024
51,12.4742,2.04939,3.28503,1.23564,1.23008,0.00000,4.9975
52,12.6793,2.05381,3.30900,1.25519,1.25030,0.00000,5.0007
53,12.7763,2.05531,3.31900,1.26369,1.25988,0.00000,5.0017
54,12.8643,2.05716,3.33037,1.27321,1.26855,0.00000,5.0010
55,12.9605,2.05821,3.33946,1.28125,1.27804,0.00000,5.0017
56,13.0923,2.05950,3.35564,1.29614,1.29103,0.00000,5.0021
57,13.1700,2.06258,3.36494,1.30236,1.29869,0.00000,5.0010
58,13.2567,2.06227,3.37447,1.31220,1.30724,0.00000,5.0010
59,13.3533,2.06293,3.38511,1.32218,1.31676,0.00000,5.0024
60,13.5215,2.06600,3.40409,1.33809,1.33336,0.00000,5.0014
61,13.5892,2.06775,3.41426,1.34652,1.34003,0.00000,5.0021
62,13.6739,2.06804,3.42215,1.35411,1.34838,0.00000,5.0028
63,13.7570,2.06995,3.43065,1.36070,1.35658,0.00000,4.9989
# i_max=13.757 mA  v_die@i_max=2.0699 V  rail 4.9975 to 5.0258 V  sag=28.3 mV
# WARNING rail sag over 10 mV. Shorter or thicker USB cable, and make sure VBG_X1024 is set so the sag is divided out.

# sweep done. Move the two F/M jumpers, then type the next channel label (e.g. s1_D1_R_seat1) and press enter.

File: FINAL_MEASUREMENTS/data/R2_sweeps/s6_D7_B_seat1.csv
# ---------------------------------------------------------
# bandgap raw 221.000  ->  rail now 5.0258 V
# ---------------------------------------------------------
# iv_sweep  R_SENSE=98.61  VCC_DMM=5.034  OVERSAMPLE=64  prescaler=/32  adc_off=14.40mV  vbg_cal=1110.7
# rail_tracking=live
level,i_mA,v_die_V,v_anode_V,v_cath_V,v_sense_V,v_gnd_V,vcc_V
1,0.2800,2.50155,2.53030,0.02875,0.02761,0.00000,5.0028
2,0.4960,2.53995,2.58909,0.04914,0.04891,0.00000,5.0152
3,0.7452,2.56052,2.63469,0.07417,0.07348,0.00000,5.0219
4,1.1964,2.59437,2.71327,0.11890,0.11798,0.00000,5.0244
5,1.3963,2.60693,2.74576,0.13883,0.13769,0.00000,5.0215
6,1.6168,2.61410,2.77514,0.16105,0.15944,0.00000,5.0212
7,1.8079,2.62586,2.80621,0.18035,0.17828,0.00000,5.0233
8,2.1358,2.64050,2.85333,0.21283,0.21061,0.00000,5.0152
9,2.3332,2.64657,2.87741,0.23084,0.23008,0.00000,5.0106
10,2.5243,2.66375,2.91359,0.24984,0.24892,0.00000,5.0244
11,2.6795,2.66234,2.92878,0.26644,0.26423,0.00000,5.0084
12,3.0317,2.67535,2.97781,0.30247,0.29895,0.00000,5.0063
13,3.2206,2.68579,3.00429,0.31850,0.31759,0.00000,5.0113
14,3.3749,2.69627,3.03022,0.33395,0.33280,0.00000,5.0208
15,3.5298,2.70519,3.05671,0.35152,0.34807,0.00000,5.0247
16,5.0050,2.74928,3.24694,0.49766,0.49354,0.00000,5.0049
17,5.1432,2.75871,3.26848,0.50977,0.50717,0.00000,5.0123
18,5.2578,2.76270,3.28308,0.52038,0.51847,0.00000,5.0106
19,5.3940,2.77015,3.30611,0.53596,0.53190,0.00000,5.0230
20,5.6365,2.76992,3.32734,0.55742,0.55582,0.00000,5.0032
21,5.7615,2.78221,3.35273,0.57052,0.56815,0.00000,5.0194
22,5.8576,2.78127,3.36286,0.58159,0.57761,0.00000,5.0123
23,5.9851,2.78234,3.37414,0.59180,0.59020,0.00000,5.0067
24,6.1421,2.78641,3.39544,0.60903,0.60567,0.00000,5.0032
25,6.2779,2.79673,3.41856,0.62182,0.61907,0.00000,5.0155
26,6.3612,2.79183,3.42239,0.63056,0.62727,0.00000,5.0032
27,6.4491,2.79561,3.43591,0.64030,0.63594,0.00000,5.0035
28,6.6829,2.81194,3.47377,0.66183,0.65900,0.00000,5.0183
29,6.7774,2.80485,3.47569,0.67084,0.66832,0.00000,5.0035
30,6.8424,2.80890,3.48851,0.67962,0.67473,0.00000,5.0035
31,6.9658,2.81940,3.51082,0.69142,0.68690,0.00000,5.0180
32,6.5296,2.80134,3.44751,0.64617,0.64388,0.00000,5.0077
33,6.6290,2.80221,3.45720,0.65499,0.65369,0.00000,5.0032
34,6.7374,2.81028,3.47878,0.66851,0.66437,0.00000,5.0173
35,6.8280,2.80923,3.48338,0.67415,0.67331,0.00000,5.0032
36,7.0220,2.81317,3.50844,0.69527,0.69244,0.00000,5.0035
37,7.1085,2.81530,3.52001,0.70471,0.70097,0.00000,5.0028
38,7.2033,2.81911,3.53279,0.71368,0.71032,0.00000,5.0063
39,7.2985,2.82327,3.54710,0.72383,0.71970,0.00000,5.0095
40,7.4375,2.82796,3.56581,0.73784,0.73341,0.00000,5.0091
41,7.5232,2.82489,3.57141,0.74652,0.74186,0.00000,5.0032
42,7.6177,2.82863,3.58362,0.75499,0.75118,0.00000,5.0032
43,7.6833,2.83240,3.59455,0.76215,0.75765,0.00000,5.0046
44,7.8729,2.83623,3.61556,0.77932,0.77635,0.00000,5.0035
45,7.9451,2.83809,3.62507,0.78698,0.78347,0.00000,5.0032
46,8.0289,2.84330,3.63793,0.79463,0.79173,0.00000,5.0067
47,8.0994,2.84285,3.64459,0.80174,0.79868,0.00000,5.0028
48,8.8418,2.86553,3.74047,0.87494,0.87189,0.00000,5.0028
49,8.9116,2.86410,3.74738,0.88328,0.87878,0.00000,5.0024
50,8.9725,2.86794,3.75707,0.88913,0.88478,0.00000,5.0032
51,9.0284,2.87087,3.76604,0.89517,0.89029,0.00000,5.0028
52,9.1724,2.87156,3.78085,0.90929,0.90449,0.00000,5.0028
53,9.2562,2.88047,3.79613,0.91566,0.91276,0.00000,5.0123
54,9.2943,2.87697,3.79776,0.92078,0.91651,0.00000,5.0039
55,9.3535,2.87507,3.80291,0.92784,0.92235,0.00000,5.0028
56,9.4615,2.87934,3.81616,0.93682,0.93300,0.00000,5.0039
57,9.5074,2.88252,3.82501,0.94249,0.93753,0.00000,5.0032
58,9.5694,2.88245,3.83074,0.94829,0.94364,0.00000,5.0032
59,9.6269,2.88586,3.83883,0.95297,0.94931,0.00000,5.0024
60,9.7297,2.88675,3.85192,0.96517,0.95945,0.00000,5.0028
61,9.8026,2.88830,3.85898,0.97068,0.96663,0.00000,5.0024
62,9.8443,2.88973,3.86543,0.97571,0.97075,0.00000,5.0028
63,9.9008,2.89224,3.87398,0.98174,0.97632,0.00000,5.0028
# i_max=9.901 mA  v_die@i_max=2.8922 V  rail 5.0024 to 5.0247 V  sag=22.3 mV
# WARNING rail sag over 10 mV. Shorter or thicker USB cable, and make sure VBG_X1024 is set so the sag is divided out.

# sweep done. Move the two F/M jumpers, then type the next channel label (e.g. s1_D1_R_seat1) and press enter.

File: FINAL_MEASUREMENTS/data/R2_sweeps/s7_D1_R_seat2.csv
# ---------------------------------------------------------
# bandgap raw 221.063  ->  rail now 5.0244 V
# ---------------------------------------------------------
# iv_sweep  R_SENSE=98.61  VCC_DMM=5.034  OVERSAMPLE=64  prescaler=/32  adc_off=14.40mV  vbg_cal=1110.7
# rail_tracking=live
level,i_mA,v_die_V,v_anode_V,v_cath_V,v_sense_V,v_gnd_V,vcc_V
1,0.3481,1.75503,1.79027,0.03525,0.03433,0.00000,5.0226
2,0.6676,1.78198,1.84949,0.06751,0.06583,0.00000,5.0230
3,0.9694,1.80165,1.89931,0.09766,0.09559,0.00000,5.0244
4,1.5482,1.82802,1.98483,0.15681,0.15267,0.00000,5.0176
5,1.8373,1.83978,2.02508,0.18531,0.18117,0.00000,5.0205
6,2.0914,1.85337,2.06421,0.21083,0.20623,0.00000,5.0247
7,2.3810,1.85670,2.09624,0.23954,0.23479,0.00000,5.0169
8,2.8268,1.86786,2.15157,0.28371,0.27875,0.00000,5.0070
9,3.0741,1.87693,2.18496,0.30802,0.30314,0.00000,5.0060
10,3.3234,1.88579,2.21863,0.33284,0.32772,0.00000,5.0155
11,3.5583,1.88835,2.24550,0.35715,0.35088,0.00000,5.0095
12,4.0200,1.89970,2.30184,0.40214,0.39642,0.00000,5.0032
13,4.2596,1.90726,2.33303,0.42577,0.42004,0.00000,5.0074
14,4.4741,1.91222,2.36021,0.44799,0.44120,0.00000,5.0046
15,4.7036,1.91658,2.38705,0.47047,0.46382,0.00000,5.0074
16,6.7351,1.95947,2.63347,0.67400,0.66415,0.00000,5.0032
17,6.9054,1.96176,2.65522,0.69346,0.68094,0.00000,5.0032
18,7.0853,1.96590,2.67580,0.70990,0.69868,0.00000,5.0028
19,7.2521,1.96988,2.69761,0.72773,0.71513,0.00000,5.0063
20,7.6045,1.97474,2.73599,0.76125,0.74988,0.00000,5.0032
21,7.7528,1.97805,2.75515,0.77710,0.76451,0.00000,5.0024
22,7.9255,1.98118,2.77301,0.79183,0.78153,0.00000,5.0024
23,8.0731,1.98117,2.79099,0.80983,0.79609,0.00000,5.0028
24,8.3295,1.99087,2.82293,0.83206,0.82137,0.00000,5.0024
25,8.4720,1.99003,2.83980,0.84977,0.83542,0.00000,5.0024
26,8.6254,1.99295,2.85746,0.86452,0.85055,0.00000,5.0021
27,8.7763,1.99426,2.87351,0.87925,0.86543,0.00000,5.0039
28,9.0587,1.99935,2.90743,0.90809,0.89328,0.00000,5.0024
29,9.2122,2.00151,2.92282,0.92132,0.90842,0.00000,5.0017
30,9.3196,2.00744,2.94102,0.93358,0.91900,0.00000,5.0024
31,9.4674,2.00759,2.95590,0.94831,0.93358,0.00000,5.0024
32,8.8609,1.99792,2.88436,0.88644,0.87377,0.00000,5.0017
33,8.9991,2.00080,2.90140,0.90061,0.88740,0.00000,5.0024
34,9.1406,2.00285,2.91649,0.91365,0.90136,0.00000,5.0028
35,9.2640,2.00432,2.93272,0.92840,0.91352,0.00000,5.0021
36,9.5524,2.00979,2.96542,0.95563,0.94197,0.00000,5.0028
37,9.6710,2.01240,2.98010,0.96770,0.95366,0.00000,5.0024
38,9.8064,2.01346,2.99542,0.98197,0.96701,0.00000,5.0028
39,9.9362,2.01567,3.00929,0.99362,0.97981,0.00000,5.0003
40,10.1184,2.01996,3.03445,1.01449,0.99778,0.00000,5.0024
41,10.2526,2.02236,3.04810,1.02573,1.01101,0.00000,5.0010
42,10.3849,2.02319,3.06220,1.03901,1.02405,0.00000,5.0014
43,10.4977,2.02698,3.07727,1.05029,1.03518,0.00000,5.0024
44,10.7439,2.02884,3.10295,1.07411,1.05946,0.00000,5.0014
45,10.8484,2.03140,3.11826,1.08685,1.06976,0.00000,5.0024
46,10.9691,2.03270,3.13131,1.09861,1.08166,0.00000,5.0024
47,11.0705,2.03367,3.14204,1.10838,1.09167,0.00000,5.0007
48,12.1307,2.04977,3.26505,1.21528,1.19620,0.00000,5.0007
49,12.2258,2.05122,3.27642,1.22519,1.20558,0.00000,5.0003
50,12.3315,2.05560,3.28878,1.23318,1.21601,0.00000,5.0024
51,12.4264,2.05441,3.29832,1.24391,1.22537,0.00000,5.0014
52,12.6179,2.06041,3.32084,1.26043,1.24425,0.00000,5.0024
53,12.7046,2.06117,3.33145,1.27028,1.25280,0.00000,5.0024
54,12.7771,2.06134,3.34076,1.27941,1.25995,0.00000,5.0017
55,12.8720,2.06289,3.35119,1.28830,1.26930,0.00000,5.0007
56,12.9954,2.06791,3.36709,1.29918,1.28147,0.00000,5.0017
57,13.1010,2.06712,3.37688,1.30976,1.29189,0.00000,5.0028
58,13.1597,2.06496,3.38269,1.31772,1.29767,0.00000,4.9965
59,13.2547,2.06791,3.39502,1.32711,1.30704,0.00000,5.0017
60,13.4265,2.07073,3.41433,1.34360,1.32398,0.00000,5.0017
61,13.5201,2.07287,3.42471,1.35184,1.33322,0.00000,5.0017
62,13.5817,2.07402,3.43316,1.35913,1.33929,0.00000,5.0010
63,13.6651,2.07502,3.44245,1.36743,1.34752,0.00000,5.0007
# i_max=13.665 mA  v_die@i_max=2.0750 V  rail 4.9965 to 5.0247 V  sag=28.3 mV
# WARNING rail sag over 10 mV. Shorter or thicker USB cable, and make sure VBG_X1024 is set so the sag is divided out.

# sweep done. Move the two F/M jumpers, then type the next channel label (e.g. s1_D1_R_seat1) and press enter.

File: FINAL_MEASUREMENTS/data/R2_sweeps/s7_D2_B_seat1.csv
# ---------------------------------------------------------
# bandgap raw 220.469  ->  rail now 5.0379 V
# ---------------------------------------------------------
# iv_sweep  R_SENSE=98.61  VCC_DMM=5.034  OVERSAMPLE=64  prescaler=/32  adc_off=14.40mV  vbg_cal=1110.7
# rail_tracking=live
level,i_mA,v_die_V,v_anode_V,v_cath_V,v_sense_V,v_gnd_V,vcc_V
1,0.2843,2.51044,2.53916,0.02872,0.02803,0.00000,5.0201
2,0.4966,2.54375,2.59349,0.04974,0.04897,0.00000,5.0240
3,0.7478,2.56373,2.63778,0.07405,0.07374,0.00000,5.0247
4,1.1919,2.59515,2.71399,0.11884,0.11754,0.00000,5.0254
5,1.3979,2.60862,2.74808,0.13946,0.13785,0.00000,5.0251
6,1.6177,2.61467,2.77580,0.16113,0.15952,0.00000,5.0215
7,1.8081,2.62738,2.80760,0.18022,0.17830,0.00000,5.0240
8,2.1376,2.64751,2.85983,0.21232,0.21079,0.00000,5.0237
9,2.3358,2.65489,2.88637,0.23149,0.23034,0.00000,5.0254
10,2.5290,2.66398,2.91390,0.24992,0.24938,0.00000,5.0244
11,2.6891,2.67134,2.93851,0.26717,0.26517,0.00000,5.0244
12,3.0419,2.68534,2.98867,0.30333,0.29996,0.00000,5.0240
13,3.2262,2.69198,3.01080,0.31882,0.31813,0.00000,5.0215
14,3.3776,2.69807,3.03213,0.33406,0.33306,0.00000,5.0226
15,3.5325,2.70753,3.05833,0.35080,0.34834,0.00000,5.0265
16,5.0200,2.76212,3.26051,0.49839,0.49502,0.00000,5.0212
17,5.1362,2.76239,3.27231,0.50992,0.50648,0.00000,5.0169
18,5.2704,2.77207,3.29293,0.52086,0.51971,0.00000,5.0237
19,5.3885,2.77475,3.30956,0.53481,0.53136,0.00000,5.0230
20,5.6423,2.77944,3.33805,0.55861,0.55639,0.00000,5.0155
21,5.7667,2.78839,3.35820,0.56981,0.56866,0.00000,5.0254
22,5.8657,2.79106,3.37224,0.58118,0.57842,0.00000,5.0222
23,5.9874,2.79517,3.38850,0.59333,0.59042,0.00000,5.0226
24,6.1630,2.80262,3.41235,0.60973,0.60773,0.00000,5.0258
25,6.2559,2.79867,3.41985,0.62117,0.61689,0.00000,5.0127
26,6.3528,2.79712,3.42770,0.63058,0.62645,0.00000,5.0070
27,6.4644,2.80993,3.45144,0.64151,0.63745,0.00000,5.0212
28,6.6496,2.80554,3.46523,0.65969,0.65572,0.00000,5.0035
29,6.7821,2.81423,3.48569,0.67146,0.66878,0.00000,5.0141
30,6.8576,2.81746,3.49789,0.68043,0.67622,0.00000,5.0166
31,6.9499,2.81923,3.50923,0.68999,0.68533,0.00000,5.0120
32,6.5296,2.81154,3.45880,0.64726,0.64389,0.00000,5.0212
33,6.6387,2.81172,3.46804,0.65632,0.65464,0.00000,5.0166
34,6.6985,2.80761,3.47274,0.66512,0.66054,0.00000,5.0042
35,6.8334,2.81601,3.49138,0.67537,0.67384,0.00000,5.0130
36,7.0068,2.81641,3.51056,0.69415,0.69094,0.00000,5.0032
37,7.1203,2.82918,3.53545,0.70627,0.70214,0.00000,5.0219
38,7.1857,2.81969,3.53278,0.71308,0.70858,0.00000,5.0032
39,7.3091,2.83421,3.55925,0.72504,0.72075,0.00000,5.0240
40,7.4437,2.83479,3.57111,0.73631,0.73402,0.00000,5.0134
41,7.5039,2.82962,3.57392,0.74431,0.73995,0.00000,5.0032
42,7.6002,2.83405,3.58724,0.75319,0.74945,0.00000,5.0049
43,7.6969,2.84229,3.60534,0.76305,0.75899,0.00000,5.0162
44,7.8783,2.84754,3.62664,0.77910,0.77688,0.00000,5.0166
45,7.9436,2.84557,3.63332,0.78775,0.78332,0.00000,5.0116
46,8.0325,2.85331,3.64669,0.79338,0.79208,0.00000,5.0134
47,8.0892,2.84754,3.64965,0.80211,0.79768,0.00000,5.0081
48,8.8309,2.86945,3.74455,0.87509,0.87081,0.00000,5.0063
49,8.8926,2.87059,3.75084,0.88026,0.87690,0.00000,5.0035
50,8.9725,2.87443,3.76441,0.88998,0.88478,0.00000,5.0102
51,9.0350,2.87899,3.77421,0.89523,0.89095,0.00000,5.0127
52,9.1700,2.87653,3.78545,0.90892,0.90426,0.00000,5.0067
53,9.2163,2.87863,3.79203,0.91340,0.90882,0.00000,5.0032
54,9.2771,2.88115,3.80009,0.91894,0.91482,0.00000,5.0042
55,9.3339,2.88104,3.80772,0.92668,0.92042,0.00000,5.0056
56,9.4370,2.88458,3.81852,0.93394,0.93058,0.00000,5.0032
57,9.5040,2.88435,3.82612,0.94177,0.93719,0.00000,5.0042
58,9.5553,2.88662,3.83360,0.94698,0.94225,0.00000,5.0035
59,9.6134,2.88799,3.84032,0.95233,0.94798,0.00000,5.0035
60,9.7140,2.89181,3.85513,0.96332,0.95790,0.00000,5.0035
61,9.7776,2.89329,3.86105,0.96776,0.96417,0.00000,5.0032
62,9.8279,2.89464,3.86834,0.97371,0.96912,0.00000,5.0035
63,9.8867,2.89548,3.87582,0.98035,0.97493,0.00000,5.0035
# i_max=9.887 mA  v_die@i_max=2.8955 V  rail 5.0032 to 5.0265 V  sag=23.3 mV
# WARNING rail sag over 10 mV. Shorter or thicker USB cable, and make sure VBG_X1024 is set so the sag is divided out.

# sweep done. Move the two F/M jumpers, then type the next channel label (e.g. s1_D1_R_seat1) and press enter.

File: FINAL_MEASUREMENTS/data/R2_sweeps/s7_D2_G_seat1.csv
# ---------------------------------------------------------
# bandgap raw 220.281  ->  rail now 5.0422 V
# ---------------------------------------------------------
# iv_sweep  R_SENSE=98.61  VCC_DMM=5.034  OVERSAMPLE=64  prescaler=/32  adc_off=14.40mV  vbg_cal=1110.7
# rail_tracking=live
level,i_mA,v_die_V,v_anode_V,v_cath_V,v_sense_V,v_gnd_V,vcc_V
1,0.2975,2.22325,2.25282,0.02956,0.02933,0.00000,5.0190
2,0.5613,2.26372,2.32060,0.05688,0.05535,0.00000,5.0251
3,0.8364,2.29085,2.37387,0.08302,0.08248,0.00000,5.0244
4,1.3254,2.33608,2.46763,0.13155,0.13070,0.00000,5.0244
5,1.5415,2.35291,2.50698,0.15407,0.15200,0.00000,5.0212
6,1.7733,2.37051,2.54667,0.17616,0.17486,0.00000,5.0244
7,1.9899,2.38688,2.58502,0.19814,0.19623,0.00000,5.0237
8,2.3497,2.41278,2.64679,0.23400,0.23170,0.00000,5.0251
9,2.5554,2.42479,2.67900,0.25421,0.25199,0.00000,5.0244
10,2.7402,2.44079,2.71361,0.27282,0.27021,0.00000,5.0254
11,2.9377,2.44845,2.74074,0.29229,0.28969,0.00000,5.0212
12,3.3193,2.46999,2.79907,0.32908,0.32731,0.00000,5.0201
13,3.4887,2.48293,2.83024,0.34731,0.34402,0.00000,5.0237
14,3.6740,2.49110,2.85392,0.36283,0.36229,0.00000,5.0219
15,3.8434,2.49859,2.88088,0.38229,0.37900,0.00000,5.0251
16,5.4076,2.56876,3.10613,0.53737,0.53324,0.00000,5.0070
17,5.5463,2.57306,3.12334,0.55028,0.54692,0.00000,5.0035
18,5.6924,2.58671,3.15034,0.56363,0.56133,0.00000,5.0180
19,5.8079,2.58991,3.16676,0.57685,0.57272,0.00000,5.0123
20,6.0562,2.59813,3.19877,0.60064,0.59720,0.00000,5.0039
21,6.1891,2.60781,3.22271,0.61490,0.61031,0.00000,5.0159
22,6.3110,2.61582,3.24237,0.62654,0.62233,0.00000,5.0190
23,6.4338,2.61851,3.25471,0.63620,0.63444,0.00000,5.0123
24,6.6036,2.62134,3.27581,0.65447,0.65118,0.00000,5.0039
25,6.7242,2.62988,3.29670,0.66682,0.66307,0.00000,5.0120
26,6.8348,2.63023,3.30536,0.67513,0.67398,0.00000,5.0042
27,6.9473,2.63879,3.32755,0.68875,0.68508,0.00000,5.0141
28,7.1893,2.65085,3.36293,0.71208,0.70894,0.00000,5.0201
29,7.2568,2.65191,3.37163,0.71972,0.71559,0.00000,5.0113
30,7.3732,2.65586,3.38768,0.73182,0.72707,0.00000,5.0173
31,7.4631,2.65780,3.39763,0.73983,0.73593,0.00000,5.0113
32,7.0225,2.64682,3.34337,0.69655,0.69249,0.00000,5.0237
33,7.1051,2.63853,3.34307,0.70453,0.70064,0.00000,5.0032
34,7.2320,2.65124,3.36661,0.71537,0.71315,0.00000,5.0162
35,7.3441,2.66019,3.38684,0.72665,0.72420,0.00000,5.0240
36,7.5147,2.65533,3.40101,0.74568,0.74102,0.00000,5.0032
37,7.6482,2.67040,3.42820,0.75780,0.75419,0.00000,5.0226
38,7.7088,2.66422,3.42728,0.76306,0.76016,0.00000,5.0035
39,7.8076,2.66739,3.44081,0.77342,0.76991,0.00000,5.0039
40,7.9835,2.67697,3.46781,0.79085,0.78725,0.00000,5.0148
41,8.0374,2.67490,3.47182,0.79692,0.79257,0.00000,5.0042
42,8.1666,2.68917,3.49877,0.80960,0.80531,0.00000,5.0240
43,8.2229,2.68117,3.49569,0.81452,0.81086,0.00000,5.0035
44,8.4056,2.68980,3.52035,0.83055,0.82887,0.00000,5.0035
45,8.4809,2.69188,3.53277,0.84089,0.83631,0.00000,5.0074
46,8.5641,2.69365,3.54312,0.84947,0.84451,0.00000,5.0039
47,8.6580,2.69575,3.55272,0.85697,0.85376,0.00000,5.0035
48,9.4223,2.72266,3.65592,0.93325,0.92913,0.00000,5.0032
49,9.4909,2.72618,3.66689,0.94071,0.93590,0.00000,5.0039
50,9.5593,2.72824,3.67546,0.94722,0.94264,0.00000,5.0032
51,9.6321,2.73160,3.68485,0.95325,0.94982,0.00000,5.0032
52,9.7617,2.73638,3.70355,0.96718,0.96260,0.00000,5.0049
53,9.8178,2.73744,3.71023,0.97279,0.96813,0.00000,5.0035
54,9.8891,2.73900,3.71959,0.98059,0.97516,0.00000,5.0032
55,9.9596,2.74125,3.72757,0.98632,0.98212,0.00000,5.0028
56,10.0346,2.74522,3.74054,0.99531,0.98951,0.00000,5.0035
57,10.1052,2.74560,3.74803,1.00243,0.99647,0.00000,5.0028
58,10.1782,2.74925,3.75827,1.00902,1.00368,0.00000,5.0053
59,10.2436,2.75008,3.76477,1.01470,1.01012,0.00000,5.0039
60,10.3606,2.75369,3.77933,1.02563,1.02166,0.00000,5.0028
61,10.4078,2.75584,3.78749,1.03165,1.02631,0.00000,5.0035
62,10.4760,2.75736,3.79497,1.03762,1.03304,0.00000,5.0028
63,10.5239,2.75809,3.80142,1.04334,1.03777,0.00000,5.0032
# i_max=10.524 mA  v_die@i_max=2.7581 V  rail 5.0028 to 5.0254 V  sag=22.6 mV
# WARNING rail sag over 10 mV. Shorter or thicker USB cable, and make sure VBG_X1024 is set so the sag is divided out.

# sweep done. Move the two F/M jumpers, then type the next channel label (e.g. s1_D1_R_seat1) and press enter.

File: FINAL_MEASUREMENTS/data/R2_sweeps/s7_D3_G_seat1.csv
# ---------------------------------------------------------
# bandgap raw 220.359  ->  rail now 5.0404 V
# ---------------------------------------------------------
# iv_sweep  R_SENSE=98.61  VCC_DMM=5.034  OVERSAMPLE=64  prescaler=/32  adc_off=14.40mV  vbg_cal=1110.7
# rail_tracking=live
level,i_mA,v_die_V,v_anode_V,v_cath_V,v_sense_V,v_gnd_V,vcc_V
1,0.2992,2.22784,2.25765,0.02981,0.02951,0.00000,5.0251
2,0.5572,2.26791,2.32477,0.05686,0.05495,0.00000,5.0233
3,0.8310,2.29623,2.37917,0.08294,0.08195,0.00000,5.0247
4,1.3194,2.34198,2.47347,0.13149,0.13011,0.00000,5.0219
5,1.5433,2.36325,2.51713,0.15387,0.15219,0.00000,5.0251
6,1.7664,2.38034,2.55628,0.17595,0.17418,0.00000,5.0247
7,1.9895,2.39613,2.59393,0.19780,0.19619,0.00000,5.0247
8,2.3391,2.41814,2.65163,0.23349,0.23066,0.00000,5.0187
9,2.5430,2.43313,2.68680,0.25368,0.25076,0.00000,5.0212
10,2.7370,2.44476,2.71764,0.27288,0.26989,0.00000,5.0237
11,2.9297,2.45831,2.74912,0.29081,0.28890,0.00000,5.0194
12,3.2976,2.47989,2.80882,0.32894,0.32518,0.00000,5.0240
13,3.4812,2.48887,2.83544,0.34658,0.34328,0.00000,5.0230
14,3.6702,2.50198,2.86483,0.36284,0.36192,0.00000,5.0254
15,3.8315,2.50853,2.89026,0.38173,0.37782,0.00000,5.0247
16,5.3948,2.58768,3.12456,0.53689,0.53198,0.00000,5.0222
17,5.5386,2.59312,3.14380,0.55068,0.54616,0.00000,5.0222
18,5.6734,2.59846,3.16237,0.56390,0.55946,0.00000,5.0247
19,5.8008,2.60196,3.17865,0.57668,0.57201,0.00000,5.0190
20,6.0465,2.60750,3.20856,0.60106,0.59625,0.00000,5.0088
21,6.1688,2.61956,3.23308,0.61352,0.60831,0.00000,5.0222
22,6.2963,2.61960,3.24454,0.62493,0.62088,0.00000,5.0134
23,6.3946,2.62150,3.25642,0.63492,0.63057,0.00000,5.0039
24,6.5861,2.62964,3.28437,0.65473,0.64946,0.00000,5.0077
25,6.6863,2.63205,3.29635,0.66430,0.65934,0.00000,5.0032
26,6.8314,2.64793,3.32433,0.67640,0.67364,0.00000,5.0208
27,6.9114,2.64463,3.33059,0.68597,0.68154,0.00000,5.0070
28,7.1280,2.65004,3.35844,0.70839,0.70289,0.00000,5.0046
29,7.2597,2.66412,3.38474,0.72063,0.71587,0.00000,5.0226
30,7.3317,2.65704,3.38483,0.72779,0.72298,0.00000,5.0035
31,7.4485,2.66819,3.40774,0.73955,0.73450,0.00000,5.0173
32,6.9758,2.64426,3.33826,0.69400,0.68788,0.00000,5.0088
33,7.0951,2.65281,3.35743,0.70462,0.69965,0.00000,5.0127
34,7.1841,2.65174,3.36490,0.71316,0.70843,0.00000,5.0032
35,7.3050,2.66497,3.39053,0.72556,0.72035,0.00000,5.0212
36,7.4806,2.66312,3.40704,0.74392,0.73766,0.00000,5.0032
37,7.5888,2.66623,3.42021,0.75398,0.74833,0.00000,5.0046
38,7.6839,2.67274,3.43565,0.76290,0.75771,0.00000,5.0070
39,7.7709,2.67342,3.44552,0.77209,0.76629,0.00000,5.0032
40,7.9292,2.68092,3.46824,0.78732,0.78189,0.00000,5.0063
41,8.0212,2.68239,3.47810,0.79571,0.79097,0.00000,5.0028
42,8.1236,2.69006,3.49648,0.80642,0.80107,0.00000,5.0141
43,8.1970,2.68827,3.50115,0.81288,0.80830,0.00000,5.0028
44,8.3725,2.69526,3.52552,0.83027,0.82561,0.00000,5.0032
45,8.4401,2.69925,3.53894,0.83969,0.83227,0.00000,5.0070
46,8.5248,2.69934,3.54768,0.84834,0.84063,0.00000,5.0035
47,8.6240,2.70445,3.56006,0.85560,0.85041,0.00000,5.0049
48,9.3982,2.72889,3.66152,0.93263,0.92675,0.00000,5.0035
49,9.4615,2.73198,3.67094,0.93896,0.93300,0.00000,5.0039
50,9.5403,2.73547,3.68273,0.94726,0.94076,0.00000,5.0070
51,9.6027,2.73610,3.68851,0.95241,0.94692,0.00000,5.0032
52,9.7249,2.74019,3.70610,0.96592,0.95897,0.00000,5.0035
53,9.8130,2.74672,3.72004,0.97332,0.96766,0.00000,5.0099
54,9.8512,2.74473,3.72432,0.97959,0.97142,0.00000,5.0032
55,9.9324,2.74522,3.73092,0.98569,0.97943,0.00000,5.0035
56,10.0083,2.75083,3.74463,0.99379,0.98692,0.00000,5.0032
57,10.0772,2.75202,3.75275,1.00073,0.99371,0.00000,5.0035
58,10.1383,2.75347,3.76092,1.00745,0.99974,0.00000,5.0035
59,10.2065,2.75496,3.76799,1.01303,1.00646,0.00000,5.0032
60,10.3304,2.75797,3.78299,1.02502,1.01869,0.00000,5.0028
61,10.3869,2.76194,3.79199,1.03005,1.02425,0.00000,5.0035
62,10.4341,2.76271,3.79871,1.03601,1.02890,0.00000,5.0035
63,10.4922,2.76198,3.80440,1.04242,1.03464,0.00000,5.0032
# i_max=10.492 mA  v_die@i_max=2.7620 V  rail 5.0028 to 5.0254 V  sag=22.6 mV
# WARNING rail sag over 10 mV. Shorter or thicker USB cable, and make sure VBG_X1024 is set so the sag is divided out.

# sweep done. Move the two F/M jumpers, then type the next channel label (e.g. s1_D1_R_seat1) and press enter.

File: FINAL_MEASUREMENTS/data/R2_sweeps/s7_D3_R_seat2.csv
# ---------------------------------------------------------
# bandgap raw 221.094  ->  rail now 5.0237 V
# ---------------------------------------------------------
# iv_sweep  R_SENSE=98.61  VCC_DMM=5.034  OVERSAMPLE=64  prescaler=/32  adc_off=14.40mV  vbg_cal=1110.7
# rail_tracking=live
level,i_mA,v_die_V,v_anode_V,v_cath_V,v_sense_V,v_gnd_V,vcc_V
1,0.3496,1.74930,1.78409,0.03478,0.03448,0.00000,5.0032
2,0.6652,1.77964,1.84654,0.06690,0.06560,0.00000,5.0155
3,0.9692,1.79948,1.89628,0.09679,0.09557,0.00000,5.0183
4,1.5544,1.82405,1.97893,0.15488,0.15328,0.00000,5.0063
5,1.8382,1.83876,2.02240,0.18364,0.18126,0.00000,5.0254
6,2.0893,1.84680,2.05527,0.20847,0.20602,0.00000,5.0113
7,2.3818,1.85413,2.09114,0.23701,0.23487,0.00000,5.0152
8,2.8232,1.86343,2.14488,0.28144,0.27839,0.00000,5.0032
9,3.0771,1.87206,2.17893,0.30687,0.30343,0.00000,5.0032
10,3.3176,1.87804,2.20801,0.32998,0.32715,0.00000,5.0028
11,3.5609,1.88343,2.23748,0.35405,0.35114,0.00000,5.0032
12,4.0440,1.89573,2.29611,0.40039,0.39878,0.00000,5.0032
13,4.2585,1.90130,2.32451,0.42321,0.41993,0.00000,5.0032
14,4.4907,1.90748,2.35215,0.44466,0.44283,0.00000,5.0032
15,4.7052,1.90893,2.37650,0.46757,0.46398,0.00000,5.0032
16,6.7688,1.95266,2.62411,0.67144,0.66748,0.00000,5.0017
17,6.9381,1.95646,2.64590,0.68944,0.68417,0.00000,5.0039
18,7.1173,1.95897,2.66676,0.70779,0.70184,0.00000,5.0024
19,7.2858,1.96323,2.68657,0.72334,0.71845,0.00000,5.0028
20,7.6329,1.96858,2.72561,0.75703,0.75268,0.00000,5.0024
21,7.7985,1.96981,2.74492,0.77512,0.76901,0.00000,5.0024
22,7.9709,1.97147,2.76260,0.79113,0.78601,0.00000,5.0028
23,8.1197,1.97525,2.78150,0.80625,0.80068,0.00000,5.0039
24,8.3752,1.97942,2.80981,0.83038,0.82588,0.00000,5.0024
25,8.5192,1.98133,2.82751,0.84618,0.84008,0.00000,5.0024
26,8.6683,1.98168,2.84318,0.86150,0.85478,0.00000,5.0014
27,8.8212,1.98760,2.86227,0.87467,0.86986,0.00000,5.0021
28,9.1104,1.99277,2.89718,0.90441,0.89838,0.00000,5.0028
29,9.2607,1.99339,2.91163,0.91824,0.91320,0.00000,5.0024
30,9.4006,1.99421,2.92708,0.93287,0.92699,0.00000,5.0032
31,9.5346,1.99849,2.94550,0.94701,0.94021,0.00000,5.0028
32,8.9000,1.98782,2.87163,0.88381,0.87763,0.00000,5.0024
33,9.0291,1.98994,2.88794,0.89800,0.89036,0.00000,5.0028
34,9.1878,1.98972,2.90290,0.91319,0.90601,0.00000,5.0028
35,9.3132,1.99514,2.92130,0.92617,0.91838,0.00000,5.0028
36,9.6077,1.99815,2.95076,0.95261,0.94742,0.00000,5.0017
37,9.7152,2.00119,2.96760,0.96641,0.95802,0.00000,5.0021
38,9.8551,2.00361,2.98359,0.97998,0.97181,0.00000,5.0028
39,10.0018,2.00709,2.99771,0.99062,0.98627,0.00000,5.0014
40,10.1977,2.00810,3.01904,1.01094,1.00559,0.00000,5.0007
41,10.3307,2.01023,3.03543,1.02520,1.01871,0.00000,5.0010
42,10.4291,2.01407,3.04935,1.03528,1.02841,0.00000,5.0003
43,10.5712,2.01393,3.06307,1.04915,1.04243,0.00000,5.0024
44,10.8043,2.01945,3.09166,1.07220,1.06541,0.00000,5.0014
45,10.9173,2.01897,3.10362,1.08464,1.07655,0.00000,5.0021
46,11.0450,2.02148,3.11780,1.09632,1.08914,0.00000,5.0024
47,11.1510,2.02324,3.13116,1.10792,1.09960,0.00000,5.0024
48,12.2214,2.03898,3.25367,1.21469,1.20515,0.00000,5.0017
49,12.3207,2.03843,3.26161,1.22318,1.21494,0.00000,4.9993
50,12.4297,2.04370,3.27558,1.23188,1.22569,0.00000,5.0021
51,12.4986,2.04309,3.28503,1.24195,1.23249,0.00000,4.9993
52,12.7138,2.04721,3.30741,1.26019,1.25370,0.00000,5.0021
53,12.7811,2.04699,3.31702,1.27004,1.26034,0.00000,5.0021
54,12.8744,2.04884,3.32793,1.27908,1.26954,0.00000,5.0010
55,12.9718,2.04877,3.33662,1.28785,1.27915,0.00000,5.0007
56,13.1189,2.05544,3.35497,1.29953,1.29365,0.00000,5.0028
57,13.1693,2.05369,3.36223,1.30854,1.29862,0.00000,4.9993
58,13.2711,2.05351,3.37217,1.31866,1.30866,0.00000,5.0003
59,13.3805,2.05437,3.38230,1.32793,1.31945,0.00000,5.0028
60,13.4972,2.05024,3.38819,1.33795,1.33096,0.00000,4.9811
61,13.6150,2.05899,3.41118,1.35219,1.34257,0.00000,5.0010
62,13.7103,2.05949,3.41970,1.36022,1.35197,0.00000,5.0028
63,13.7583,2.05916,3.42616,1.36699,1.35670,0.00000,4.9968
# i_max=13.758 mA  v_die@i_max=2.0592 V  rail 4.9811 to 5.0254 V  sag=44.4 mV
# WARNING rail sag over 10 mV. Shorter or thicker USB cable, and make sure VBG_X1024 is set so the sag is divided out.

# sweep done. Move the two F/M jumpers, then type the next channel label (e.g. s1_D1_R_seat1) and press enter.
