Repository: danieltyukov/tud-micro-led-bonding-categorization

# Micro-LED Bonding Categorization

**A PCB test vehicle, a cleanroom bonding campaign, and an electrical characterization of eight micro-LED assembly conditions.**

TU Delft ECTM + ITEC B.V., February to August 2026. Course project (ET4277 + ET4391) and research contribution, supervised by M. Mastrangeli, H. van Zeijl and A. Abdelwahab, with R. van Hoorn and H. Kuipers (ITEC B.V. / Nexperia). Financed by ITEC B.V. and co-financed by RVO. Extends the v1 board published at [ECTC 2025](https://doi.org/10.1109/ECTC51687.2025.00363).

The question behind the work: when a ~1 mm² LED die is attached to a PCB without mounting pressure (pick-and-release / air-drop), how good is the resulting bond, and what instrument does it take to tell one bonding process from another?
---

## Headline result

**Yield and failure mode separate the eight assembly conditions. Series resistance cannot, and the reason is measured rather than assumed.**

| Condition | Channel yield | Failure modes | Assessment |
|---|---:|---|---|
| 1 | 83.3 % | 1 open, 3 detached | under-bonded |
| 2 | 58.3 % | 4 open, 6 detached | under-bonded |
| 3 | 25.0 % | 4 short, 2 open, 2 cross-lit, 1 suspect | over-bonded, 1 shunt confirmed |
| 4 | 66.7 % | 1 short, 1 open, 1 cross-lit, 1 suspect | over-bonded |
| 5 | **100 %** | none | in window |
| 6 | 75.0 % | 3 detached | under-bonded |
| 7 | **100 %** | none | in window |
| 8 | 83.3 % | 2 short | over-bonded, survivors clean |

# Micro-LED bonding: electrical characterization

Electrical characterization of eight micro-LED assembly conditions across five coupons.
Round 1 screened every channel with a DMM. Round 2 swept the current through each surviving
channel and fitted the diode equation.

## Result in one line

Channel yield and failure mode separate the eight conditions (chi-square, p = 2.2e-4) and
place conditions 5 and 7 ahead of the rest. Series resistance does not separate them, because
the measurement fixture repeats to only 0.84 ohm while bond resistances are 10 to 100 mohm.
A reverse-bias check on 34 channels found one partial shunt, on condition 3, and confirms the
yield ranking rather than adding to it.

| condition | yield | failure modes | assessment |
|---|---|---|---|
| 1 | 83.3 % | open 1, detached 3 | under-bonded |
| 2 | 58.3 % | open 4, detached 6 | under-bonded |
| 3 | 25.0 % | suspect 1, cross-lit 2, open 2, short 4 | over-bonded, 1 shunt confirmed |
| 4 | 66.7 % | suspect 1, cross-lit 1, open 1, short 1 | over-bonded |
| 5 | 100 % | none | in window |
| 6 | 75.0 % | detached 3 | under-bonded |
| 7 | 100 % | none | in window |
| 8 | 83.3 % | short 2 | over-bonded, survivors clean |

## Contents

    report/     the section as .docx and .pdf, figures embedded
    figures/    all 8 figures, PNG at 600 dpi and vector PDF
    matlab/     analysis code, R2025b
    data/       raw measurements, both rounds
    firmware/   the Arduino sketch and the rig wiring diagram

## Reproducing the figures

Open MATLAB in `matlab/`, adjust nothing, and run:

    figures

It reads `../data/`, refits every sweep, writes the eight figures into `figures/`, and prints
every number quoted in the report. Requires the Statistics and Machine Learning Toolbox for
`anova1` and `chi2cdf`.

    readsweep.m   read one sweep CSV
    fitdiode.m    three-parameter fit of V = V0 + n*VT*ln(I) + I*Rs
    collect.m     fit every channel, one table row each
    figures.m     main script

## Data

`data/round1_dmm/` is the DMM screening: one row per channel with the diode voltage and a
verdict. `data/round2_sweeps/` is one CSV per sweep, 63 current levels each, with columns
`level, i_mA, v_die_V, v_anode_V, v_cath_V, v_sense_V, v_gnd_V, vcc_V`. Files ending `_OPEN`
are channels that drew no current, kept because they confirm the round 1 verdict. Files
`heat_os*` are the self-heating study, `verify_100R_*` the fixture verification against a
100 ohm reference, and `_seat2`/`_seat3` the re-seating repeatability runs.

`data/fit_results.csv` holds the fitted parameters for every channel.
`data/R2_REPORT.md` is the working log of the round 2 campaign, including the four
instrument defects found and fixed during it.

## Caveats worth reading before using the numbers

Series resistance is not usable for comparing bonds in this build. Both voltage taps sit on
the breadboard rather than on the Tier-1 probe pads, so the two female-male jumpers fall
inside the measured loop. Re-seating them on an unchanged channel moves R_s by 0.84 ohm,
which is 85 % of the apparent die-to-die spread. Sensing at the probe pads would fix it.

Green and blue fits are not physical. Their ideality factors come out at 3.2 to 4.0 because
the 5 V rail leaves only a 20-fold current range at V_F near 2.8 V. Red only.

Reverse bias was measured as a shunt check, not as a leakage measurement. The die sits in a
divider with the 100 kohm and the meter reads across the die, so the floor is the meter's own

File: deliverable/microLED_electrical_characterization/data/round2_sweeps/heat_os1024_D1_R.csv
# ---------------------------------------------------------
# bandgap raw 220  ->  rail now 5.0568 V
# ---------------------------------------------------------
# iv_sweep  R_SENSE=98.61  VCC_DMM=5.034  OVERSAMPLE=1024  prescaler=/32  adc_off=14.40mV  vbg_cal=1112.5
# rail_tracking=live
level,i_mA,v_die_V,v_anode_V,v_cath_V,v_sense_V,v_gnd_V,vcc_V
1,0.3486,1.75301,1.78777,0.03476,0.03438,0.00000,5.0339
2,0.6681,1.78091,1.84771,0.06680,0.06588,0.00000,5.0339
3,0.9700,1.80049,1.89726,0.09677,0.09565,0.00000,5.0339
4,1.5644,1.82498,1.98092,0.15594,0.15427,0.00000,5.0339
5,1.8466,1.83635,2.02009,0.18373,0.18209,0.00000,5.0339
6,2.0990,1.84540,2.05475,0.20935,0.20698,0.00000,5.0339
7,2.3933,1.85287,2.09080,0.23793,0.23601,0.00000,5.0339
8,2.8452,1.86575,2.14877,0.28303,0.28057,0.00000,5.0339
9,3.1040,1.87125,2.18000,0.30875,0.30608,0.00000,5.0339
10,3.3427,1.87946,2.21185,0.33239,0.32963,0.00000,5.0339
11,3.5917,1.88385,2.24099,0.35714,0.35418,0.00000,5.0339
12,4.0623,1.88824,2.28943,0.40119,0.40058,0.00000,5.0113
13,4.2903,1.90098,2.32753,0.42656,0.42306,0.00000,5.0339
14,4.5318,1.90671,2.35441,0.44770,0.44688,0.00000,5.0339
15,4.7463,1.90800,2.37944,0.47143,0.46803,0.00000,5.0339
16,6.8100,1.93849,2.61347,0.67497,0.67154,0.00000,5.0113
17,6.9932,1.94088,2.63487,0.69399,0.68960,0.00000,5.0113
18,7.1806,1.94438,2.65470,0.71032,0.70808,0.00000,5.0113
19,7.3763,1.95375,2.68515,0.73140,0.72738,0.00000,5.0339
20,7.6904,1.95019,2.71224,0.76205,0.75835,0.00000,5.0113
21,7.8705,1.95481,2.73317,0.77836,0.77611,0.00000,5.0113
22,8.0315,1.95808,2.75144,0.79336,0.79199,0.00000,5.0113
23,8.1853,1.95802,2.76968,0.81167,0.80715,0.00000,5.0113
24,8.4340,1.96351,2.79884,0.83533,0.83168,0.00000,5.0113
25,8.6040,1.96379,2.81590,0.85211,0.84844,0.00000,5.0113
26,8.7549,1.96561,2.83261,0.86701,0.86332,0.00000,5.0113
27,8.9389,1.97704,2.86206,0.88501,0.88146,0.00000,5.0339
28,9.2008,1.97291,2.88434,0.91143,0.90729,0.00000,5.0113
29,9.3301,1.97575,2.90087,0.92512,0.92004,0.00000,5.0113
30,9.4777,1.97643,2.91558,0.93915,0.93459,0.00000,5.0113
31,9.6236,1.97792,2.93152,0.95361,0.94898,0.00000,5.0113
32,8.9771,1.96994,2.85989,0.88994,0.88524,0.00000,5.0113
33,9.1248,1.97039,2.87511,0.90472,0.89979,0.00000,5.0113
34,9.2734,1.97508,2.89271,0.91763,0.91445,0.00000,5.0113
35,9.4597,1.98340,2.92077,0.93736,0.93282,0.00000,5.0339
36,9.6831,1.98193,2.94114,0.95922,0.95485,0.00000,5.0113
37,9.8226,1.98183,2.95482,0.97299,0.96860,0.00000,5.0113
38,9.9657,1.98351,2.97087,0.98736,0.98272,0.00000,5.0113
39,10.0790,1.98731,2.98591,0.99860,0.99389,0.00000,5.0113
40,10.2995,1.98708,3.00824,1.02116,1.01563,0.00000,5.0113
41,10.4207,1.99135,3.02373,1.03237,1.02759,0.00000,5.0113
42,10.5515,1.99019,3.03620,1.04600,1.04048,0.00000,5.0113
43,10.6671,1.99288,3.05065,1.05777,1.05188,0.00000,5.0113
44,10.9619,2.00617,3.09278,1.08662,1.08096,0.00000,5.0339
45,11.0511,1.99758,3.09160,1.09402,1.08975,0.00000,5.0113
46,11.1607,1.99997,3.10548,1.10550,1.10055,0.00000,5.0113
47,11.2690,2.00197,3.11799,1.11602,1.11124,0.00000,5.0113
48,12.3714,2.01442,3.24035,1.22593,1.21994,0.00000,5.0113
49,12.4611,2.01732,3.25159,1.23427,1.22879,0.00000,5.0113
50,12.5695,2.01706,3.26279,1.24573,1.23948,0.00000,5.0113
51,12.6596,2.01704,3.27230,1.25526,1.24837,0.00000,5.0113
52,12.8479,2.02192,3.29491,1.27298,1.26693,0.00000,5.0113
53,12.9484,2.02252,3.30461,1.28209,1.27684,0.00000,5.0113
54,13.0390,2.02285,3.31522,1.29237,1.28578,0.00000,5.0113
55,13.1414,2.02388,3.32484,1.30097,1.29588,0.00000,5.0113
56,13.2692,2.02438,3.33921,1.31483,1.30847,0.00000,5.0113
57,13.3711,2.02538,3.35013,1.32475,1.31852,0.00000,5.0113
58,13.4503,2.02716,3.36080,1.33364,1.32634,0.00000,5.0113
59,13.5438,2.02998,3.37058,1.34060,1.33556,0.00000,5.0113
60,13.7111,2.02969,3.38858,1.35889,1.35205,0.00000,5.0113
61,13.7915,2.03148,3.39787,1.36639,1.35998,0.00000,5.0113
62,13.8791,2.03253,3.40789,1.37537,1.36861,0.00000,5.0113
63,13.9711,2.03369,3.41736,1.38367,1.37769,0.00000,5.0113
# i_max=13.971 mA  v_die@i_max=2.0337 V  rail 5.0113 to 5.0339 V  sag=22.7 mV
# WARNING rail sag over 10 mV. Shorter or thicker USB cable, and make sure VBG_X1024 is set so the sag is divided out.

# sweep done. Move the two F/M jumpers, then type the next channel label (e.g. s1_D1_R_seat1) and press enter.

File: deliverable/microLED_electrical_characterization/data/round2_sweeps/heat_os64_D1_R.csv
# ---------------------------------------------------------
# bandgap raw 221  ->  rail now 5.0339 V
# ---------------------------------------------------------
# iv_sweep  R_SENSE=98.61  VCC_DMM=5.034  OVERSAMPLE=64  prescaler=/32  adc_off=14.40mV  vbg_cal=1112.5
# rail_tracking=live
level,i_mA,v_die_V,v_anode_V,v_cath_V,v_sense_V,v_gnd_V,vcc_V
1,0.3486,1.75438,1.78906,0.03468,0.03437,0.00000,5.0339
2,0.6703,1.78103,1.84774,0.06671,0.06609,0.00000,5.0339
3,0.9709,1.80085,1.89736,0.09651,0.09574,0.00000,5.0339
4,1.5606,1.82589,1.98155,0.15566,0.15389,0.00000,5.0339
5,1.8434,1.83649,2.02019,0.18369,0.18177,0.00000,5.0339
6,2.0988,1.84702,2.05583,0.20881,0.20697,0.00000,5.0339
7,2.3948,1.85685,2.09377,0.23692,0.23616,0.00000,5.0339
8,2.8466,1.86914,2.15215,0.28301,0.28071,0.00000,5.0339
9,3.0959,1.87382,2.18249,0.30867,0.30529,0.00000,5.0339
10,3.3405,1.88304,2.21475,0.33171,0.32941,0.00000,5.0339
11,3.5897,1.88581,2.24302,0.35721,0.35398,0.00000,5.0339
12,4.0550,1.88993,2.29094,0.40101,0.39986,0.00000,5.0113
13,4.2698,1.89559,2.31961,0.42403,0.42105,0.00000,5.0113
14,4.5323,1.90854,2.35616,0.44762,0.44693,0.00000,5.0339
15,4.7364,1.91300,2.38374,0.47074,0.46705,0.00000,5.0339
16,6.8286,1.95217,2.62953,0.67736,0.67337,0.00000,5.0339
17,6.9714,1.94605,2.63786,0.69181,0.68745,0.00000,5.0113
18,7.1498,1.94927,2.65874,0.70947,0.70504,0.00000,5.0113
19,7.3343,1.95393,2.67916,0.72523,0.72324,0.00000,5.0113
20,7.6856,1.95944,2.71861,0.75918,0.75788,0.00000,5.0113
21,7.8407,1.96028,2.73803,0.77776,0.77317,0.00000,5.0113
22,8.0051,1.96356,2.75608,0.79252,0.78938,0.00000,5.0113
23,8.1617,1.96578,2.77459,0.80880,0.80483,0.00000,5.0113
24,8.4285,1.97328,2.80540,0.83213,0.83113,0.00000,5.0113
25,8.6155,1.98174,2.83608,0.85434,0.84957,0.00000,5.0339
26,8.7278,1.97328,2.83889,0.86562,0.86065,0.00000,5.0113
27,8.8805,1.97656,2.85602,0.87946,0.87571,0.00000,5.0113
28,9.1783,1.98176,2.89120,0.90943,0.90507,0.00000,5.0113
29,9.3094,1.98543,2.90664,0.92121,0.91800,0.00000,5.0113
30,9.4505,1.98712,2.92232,0.93520,0.93191,0.00000,5.0113
31,9.5932,1.98811,2.93799,0.94988,0.94598,0.00000,5.0113
32,8.9372,1.98077,2.86719,0.88642,0.88129,0.00000,5.0113
33,9.0891,1.98161,2.88263,0.90102,0.89628,0.00000,5.0113
34,9.2396,1.98413,2.89907,0.91494,0.91111,0.00000,5.0113
35,9.3768,1.98459,2.91429,0.92970,0.92465,0.00000,5.0113
36,9.7099,1.99956,2.96044,0.96087,0.95749,0.00000,5.0339
37,9.7979,1.99300,2.96216,0.96915,0.96617,0.00000,5.0113
38,9.9251,1.99362,2.97714,0.98353,0.97871,0.00000,5.0113
39,10.0321,1.99576,2.99114,0.99538,0.98926,0.00000,5.0113
40,10.2701,1.99843,3.01583,1.01740,1.01274,0.00000,5.0113
41,10.3895,2.00142,3.02922,1.02780,1.02451,0.00000,5.0113
42,10.5136,2.00294,3.04459,1.04164,1.03675,0.00000,5.0113
43,10.6198,2.00600,3.05873,1.05273,1.04722,0.00000,5.0113
44,10.9173,2.01738,3.09893,1.08155,1.07655,0.00000,5.0339
45,11.0122,2.00899,3.09949,1.09050,1.08591,0.00000,5.0113
46,11.1161,2.01006,3.11142,1.10136,1.09616,0.00000,5.0113
47,11.2278,2.01426,3.12610,1.11184,1.10717,0.00000,5.0113
48,12.3165,2.02673,3.24699,1.22027,1.21453,0.00000,5.0113
49,12.4189,2.03108,3.25976,1.22868,1.22462,0.00000,5.0113
50,12.5034,2.02963,3.26894,1.23931,1.23296,0.00000,5.0113
51,12.6158,2.03193,3.28087,1.24894,1.24405,0.00000,5.0113
52,12.8012,2.03376,3.30121,1.26744,1.26232,0.00000,5.0113
53,12.8927,2.03491,3.31206,1.27716,1.27134,0.00000,5.0113
54,12.9911,2.03713,3.32269,1.28557,1.28106,0.00000,5.0113
55,13.0710,2.03690,3.33332,1.29643,1.28893,0.00000,5.0113
56,13.1997,2.03934,3.34739,1.30805,1.30163,0.00000,5.0113
57,13.2936,2.04080,3.35924,1.31845,1.31088,0.00000,5.0113
58,13.3967,2.04225,3.36834,1.32609,1.32105,0.00000,5.0113
59,13.4711,2.04263,3.37813,1.33550,1.32839,0.00000,5.0113
60,13.6417,2.04477,3.39640,1.35163,1.34521,0.00000,5.0113
61,13.7317,2.04653,3.40680,1.36027,1.35408,0.00000,5.0113
62,13.8030,2.04844,3.41613,1.36769,1.36112,0.00000,5.0113
63,13.8937,2.04592,3.42363,1.37771,1.37006,0.00000,5.0113
# i_max=13.894 mA  v_die@i_max=2.0459 V  rail 5.0113 to 5.0339 V  sag=22.7 mV
# WARNING rail sag over 10 mV. Shorter or thicker USB cable, and make sure VBG_X1024 is set so the sag is divided out.

# sweep done. Move the two F/M jumpers, then type the next channel label (e.g. s1_D1_R_seat1) and press enter.

File: deliverable/microLED_electrical_characterization/data/round2_sweeps/s1_D1_B_seat1.csv
# ---------------------------------------------------------
# bandgap raw 220.891  ->  rail now 5.0283 V
# ---------------------------------------------------------
# iv_sweep  R_SENSE=98.61  VCC_DMM=5.034  OVERSAMPLE=64  prescaler=/32  adc_off=14.40mV  vbg_cal=1110.7
# rail_tracking=live
level,i_mA,v_die_V,v_anode_V,v_cath_V,v_sense_V,v_gnd_V,vcc_V
1,0.2871,2.50501,2.53370,0.02869,0.02831,0.00000,5.0088
2,0.4967,2.54525,2.59439,0.04913,0.04898,0.00000,5.0247
3,0.7470,2.56393,2.63806,0.07412,0.07366,0.00000,5.0244
4,1.1941,2.59475,2.71350,0.11874,0.11775,0.00000,5.0244
5,1.3984,2.60900,2.74866,0.13966,0.13789,0.00000,5.0269
6,1.6171,2.61656,2.77732,0.16077,0.15946,0.00000,5.0247
7,1.8125,2.62697,2.80716,0.18019,0.17873,0.00000,5.0254
8,2.1383,2.64507,2.85792,0.21285,0.21086,0.00000,5.0254
9,2.3352,2.65454,2.88566,0.23112,0.23028,0.00000,5.0258
10,2.5294,2.66261,2.91265,0.25004,0.24942,0.00000,5.0237
11,2.6888,2.67121,2.93819,0.26699,0.26514,0.00000,5.0269
12,3.0522,2.68445,2.98773,0.30328,0.30098,0.00000,5.0244
13,3.2289,2.69285,3.01232,0.31947,0.31840,0.00000,5.0247
14,3.3812,2.70005,3.03439,0.33435,0.33342,0.00000,5.0283
15,3.5347,2.70531,3.05678,0.35147,0.34856,0.00000,5.0251
16,5.0223,2.75737,3.25630,0.49893,0.49525,0.00000,5.0212
17,5.1674,2.76053,3.27239,0.51186,0.50956,0.00000,5.0233
18,5.2643,2.76744,3.28716,0.51972,0.51911,0.00000,5.0169
19,5.4045,2.76973,3.30604,0.53631,0.53293,0.00000,5.0233
20,5.6540,2.77669,3.33561,0.55892,0.55754,0.00000,5.0162
21,5.7655,2.78255,3.35330,0.57076,0.56853,0.00000,5.0215
22,5.8711,2.78552,3.36808,0.58255,0.57895,0.00000,5.0208
23,6.0085,2.79075,3.38493,0.59418,0.59250,0.00000,5.0240
24,6.1700,2.79425,3.40620,0.61195,0.60843,0.00000,5.0226
25,6.2927,2.79845,3.42112,0.62267,0.62053,0.00000,5.0219
26,6.4044,2.80212,3.43526,0.63315,0.63154,0.00000,5.0254
27,6.4782,2.80233,3.44474,0.64241,0.63882,0.00000,5.0180
28,6.6864,2.80961,3.47149,0.66188,0.65935,0.00000,5.0187
29,6.8107,2.81283,3.48696,0.67414,0.67161,0.00000,5.0222
30,6.8525,2.81088,3.49065,0.67978,0.67573,0.00000,5.0070
31,6.9918,2.82032,3.51346,0.69314,0.68946,0.00000,5.0251
32,6.5427,2.80333,3.44950,0.64617,0.64518,0.00000,5.0120
33,6.6582,2.81028,3.46823,0.65795,0.65657,0.00000,5.0233
34,6.7545,2.81142,3.48085,0.66943,0.66606,0.00000,5.0208
35,6.8391,2.81000,3.48471,0.67471,0.67440,0.00000,5.0074
36,7.0580,2.82340,3.52184,0.69844,0.69599,0.00000,5.0240
37,7.1542,2.82340,3.53110,0.70770,0.70548,0.00000,5.0222
38,7.2482,2.82644,3.54256,0.71612,0.71474,0.00000,5.0244
39,7.3257,2.82918,3.55502,0.72583,0.72239,0.00000,5.0237
40,7.4584,2.83454,3.57400,0.73945,0.73547,0.00000,5.0219
41,7.5612,2.83571,3.58515,0.74944,0.74561,0.00000,5.0226
42,7.6576,2.83799,3.59625,0.75826,0.75512,0.00000,5.0247
43,7.7215,2.83951,3.60414,0.76463,0.76142,0.00000,5.0212
44,7.8794,2.83365,3.61354,0.77989,0.77699,0.00000,5.0042
45,7.9924,2.84855,3.63913,0.79059,0.78813,0.00000,5.0240
46,8.0488,2.84732,3.64453,0.79721,0.79369,0.00000,5.0183
47,8.1493,2.85377,3.65891,0.80514,0.80360,0.00000,5.0230
48,8.8710,2.86509,3.74215,0.87706,0.87477,0.00000,5.0084
49,8.9160,2.86367,3.74730,0.88363,0.87920,0.00000,5.0032
50,9.0090,2.87311,3.76432,0.89121,0.88838,0.00000,5.0155
51,9.0859,2.87751,3.77714,0.89963,0.89596,0.00000,5.0212
52,9.1900,2.87031,3.77944,0.90913,0.90623,0.00000,5.0032
53,9.2520,2.87206,3.78677,0.91470,0.91234,0.00000,5.0032
54,9.3094,2.87560,3.79726,0.92166,0.91800,0.00000,5.0049
55,9.3667,2.87308,3.80123,0.92815,0.92365,0.00000,5.0028
56,9.4647,2.87669,3.81383,0.93714,0.93332,0.00000,5.0035
57,9.5328,2.88302,3.82764,0.94462,0.94003,0.00000,5.0109
58,9.5899,2.87970,3.82925,0.94956,0.94566,0.00000,5.0042
59,9.6483,2.88290,3.83631,0.95341,0.95142,0.00000,5.0032
60,9.7553,2.88771,3.85441,0.96670,0.96197,0.00000,5.0084
61,9.8070,2.88718,3.85845,0.97127,0.96707,0.00000,5.0032
62,9.8574,2.88794,3.86433,0.97639,0.97203,0.00000,5.0032
63,9.9657,2.89776,3.88400,0.98624,0.98272,0.00000,5.0198
# i_max=9.966 mA  v_die@i_max=2.8978 V  rail 5.0028 to 5.0283 V  sag=25.5 mV
# WARNING rail sag over 10 mV. Shorter or thicker USB cable, and make sure VBG_X1024 is set so the sag is divided out.

# sweep done. Move the two F/M jumpers, then type the next channel label (e.g. s1_D1_R_seat1) and press enter.

File: deliverable/microLED_electrical_characterization/data/round2_sweeps/s1_D2_R_seat1.csv
# ---------------------------------------------------------
# bandgap raw 220.750  ->  rail now 5.0315 V
# ---------------------------------------------------------
# iv_sweep  R_SENSE=98.61  VCC_DMM=5.034  OVERSAMPLE=64  prescaler=/32  adc_off=14.40mV  vbg_cal=1110.7
# rail_tracking=live
level,i_mA,v_die_V,v_anode_V,v_cath_V,v_sense_V,v_gnd_V,vcc_V
1,0.3458,1.75098,1.78569,0.03471,0.03410,0.00000,5.0233
2,0.6622,1.78013,1.84689,0.06676,0.06530,0.00000,5.0240
3,0.9704,1.80093,1.89777,0.09684,0.09569,0.00000,5.0258
4,1.5564,1.82687,1.98226,0.15539,0.15347,0.00000,5.0244
5,1.8427,1.83809,2.02118,0.18309,0.18171,0.00000,5.0251
6,2.0886,1.84823,2.05618,0.20795,0.20596,0.00000,5.0237
7,2.3872,1.85440,2.09080,0.23639,0.23540,0.00000,5.0254
8,2.8347,1.86889,2.14972,0.28084,0.27953,0.00000,5.0205
9,3.0901,1.87710,2.18412,0.30702,0.30472,0.00000,5.0254
10,3.3297,1.88445,2.21425,0.32980,0.32835,0.00000,5.0244
11,3.5804,1.89114,2.24543,0.35429,0.35307,0.00000,5.0226
12,4.0496,1.90075,2.30192,0.40116,0.39933,0.00000,5.0162
13,4.2749,1.90662,2.32931,0.42269,0.42154,0.00000,5.0212
14,4.4987,1.90982,2.35504,0.44522,0.44362,0.00000,5.0141
15,4.7232,1.91641,2.38378,0.46737,0.46576,0.00000,5.0230
16,6.7749,1.95376,2.62321,0.66945,0.66807,0.00000,5.0028
17,6.9396,1.95749,2.64540,0.68791,0.68431,0.00000,5.0067
18,7.1302,1.95993,2.66549,0.70555,0.70311,0.00000,5.0067
19,7.2885,1.96316,2.68616,0.72300,0.71872,0.00000,5.0063
20,7.6357,1.96784,2.72477,0.75693,0.75296,0.00000,5.0039
21,7.8050,1.97108,2.74325,0.77217,0.76965,0.00000,5.0032
22,7.9838,1.97688,2.76653,0.78965,0.78728,0.00000,5.0130
23,8.1269,1.97700,2.78145,0.80445,0.80140,0.00000,5.0060
24,8.3740,1.97955,2.80944,0.82989,0.82576,0.00000,5.0032
25,8.5268,1.98246,2.82742,0.84496,0.84083,0.00000,5.0070
26,8.6847,1.98676,2.84759,0.86083,0.85640,0.00000,5.0106
27,8.8378,1.99023,2.86562,0.87539,0.87149,0.00000,5.0099
28,9.1182,1.99185,2.89535,0.90349,0.89914,0.00000,5.0028
29,9.2731,1.99844,2.91454,0.91610,0.91442,0.00000,5.0088
30,9.4122,1.99726,2.92913,0.93188,0.92813,0.00000,5.0077
31,9.5396,2.00157,2.94555,0.94398,0.94070,0.00000,5.0067
32,8.9104,1.99109,2.87173,0.88064,0.87865,0.00000,5.0070
33,9.0361,1.99292,2.88725,0.89433,0.89105,0.00000,5.0028
34,9.1829,1.99313,2.90239,0.90927,0.90553,0.00000,5.0035
35,9.3247,1.99796,2.92205,0.92410,0.91951,0.00000,5.0074
36,9.6081,1.99909,2.95082,0.95173,0.94745,0.00000,5.0032
37,9.7297,2.00216,2.96581,0.96365,0.95945,0.00000,5.0028
38,9.8690,2.00768,2.98552,0.97784,0.97318,0.00000,5.0091
39,10.0006,2.01009,2.99701,0.98692,0.98616,0.00000,5.0032
40,10.2035,2.00849,3.01916,1.01067,1.00617,0.00000,5.0028
41,10.3431,2.01649,3.03979,1.02330,1.01993,0.00000,5.0109
42,10.4450,2.01413,3.04900,1.03486,1.02998,0.00000,5.0032
43,10.5650,2.01757,3.06327,1.04570,1.04181,0.00000,5.0032
44,10.8285,2.02469,3.09586,1.07116,1.06780,0.00000,5.0102
45,10.9265,2.01963,3.10282,1.08319,1.07746,0.00000,5.0032
46,11.0465,2.02436,3.11740,1.09304,1.08930,0.00000,5.0032
47,11.1859,2.02944,3.13623,1.10679,1.10305,0.00000,5.0127
48,12.2209,2.04346,3.25344,1.20999,1.20510,0.00000,5.0028
49,12.3323,2.04285,3.26321,1.22037,1.21609,0.00000,5.0028
50,12.4323,2.04497,3.27474,1.22977,1.22595,0.00000,5.0032
51,12.5120,2.04697,3.28742,1.24046,1.23381,0.00000,5.0060
52,12.7177,2.04743,3.30649,1.25906,1.25410,0.00000,5.0024
53,12.7813,2.05079,3.31680,1.26602,1.26037,0.00000,5.0028
54,12.8852,2.05116,3.32765,1.27649,1.27061,0.00000,5.0032
55,12.9771,2.05255,3.33672,1.28417,1.27967,0.00000,5.0024
56,13.1196,2.05468,3.35321,1.29854,1.29373,0.00000,5.0028
57,13.1816,2.05620,3.36283,1.30663,1.29983,0.00000,5.0028
58,13.2751,2.05751,3.37252,1.31501,1.30906,0.00000,5.0024
59,13.3898,2.05643,3.38100,1.32457,1.32037,0.00000,5.0028
60,13.5500,2.06262,3.40154,1.33892,1.33617,0.00000,5.0028
61,13.6184,2.06256,3.41074,1.34818,1.34291,0.00000,5.0017
62,13.7103,2.06147,3.41925,1.35777,1.35197,0.00000,5.0028
63,13.7780,2.06581,3.42996,1.36415,1.35865,0.00000,5.0035
# i_max=13.778 mA  v_die@i_max=2.0658 V  rail 5.0017 to 5.0258 V  sag=24.0 mV
# WARNING rail sag over 10 mV. Shorter or thicker USB cable, and make sure VBG_X1024 is set so the sag is divided out.

# sweep done. Move the two F/M jumpers, then type the next channel label (e.g. s1_D1_R_seat1) and press enter.

File: deliverable/microLED_electrical_characterization/data/round2_sweeps/s1_D3_B_seat1.csv
# ---------------------------------------------------------
# bandgap raw 220.547  ->  rail now 5.0361 V
# ---------------------------------------------------------
# iv_sweep  R_SENSE=98.61  VCC_DMM=5.034  OVERSAMPLE=64  prescaler=/32  adc_off=14.40mV  vbg_cal=1110.7
# rail_tracking=live
level,i_mA,v_die_V,v_anode_V,v_cath_V,v_sense_V,v_gnd_V,vcc_V
1,0.2869,2.50122,2.52982,0.02860,0.02830,0.00000,5.0035
2,0.4997,2.53976,2.58918,0.04943,0.04927,0.00000,5.0230
3,0.7460,2.55927,2.63330,0.07402,0.07357,0.00000,5.0226
4,1.1933,2.59003,2.70886,0.11883,0.11768,0.00000,5.0247
5,1.3988,2.60282,2.74275,0.13993,0.13793,0.00000,5.0254
6,1.6220,2.61027,2.77144,0.16117,0.15995,0.00000,5.0230
7,1.8179,2.62130,2.80218,0.18088,0.17927,0.00000,5.0254
8,2.1438,2.63794,2.85194,0.21400,0.21140,0.00000,5.0254
9,2.3375,2.64534,2.87829,0.23296,0.23051,0.00000,5.0258
10,2.5337,2.65365,2.90388,0.25023,0.24985,0.00000,5.0230
11,2.6975,2.66050,2.92895,0.26845,0.26600,0.00000,5.0240
12,3.0725,2.67494,2.97906,0.30413,0.30298,0.00000,5.0258
13,3.2342,2.68043,3.00136,0.32092,0.31893,0.00000,5.0233
14,3.3840,2.68837,3.02483,0.33646,0.33370,0.00000,5.0230
15,3.5549,2.69403,3.04689,0.35285,0.35055,0.00000,5.0251
16,5.0667,2.74716,3.24740,0.50024,0.49963,0.00000,5.0237
17,5.2012,2.74800,3.26296,0.51496,0.51289,0.00000,5.0237
18,5.3025,2.74996,3.27507,0.52510,0.52288,0.00000,5.0194
19,5.4503,2.75694,3.29669,0.53975,0.53745,0.00000,5.0240
20,5.7029,2.76137,3.32542,0.56405,0.56237,0.00000,5.0226
21,5.8110,2.76844,3.34414,0.57571,0.57302,0.00000,5.0240
22,5.9101,2.76437,3.35084,0.58647,0.58280,0.00000,5.0162
23,6.0412,2.77081,3.36906,0.59825,0.59572,0.00000,5.0201
24,6.2223,2.77748,3.39489,0.61741,0.61358,0.00000,5.0240
25,6.3278,2.78099,3.40858,0.62759,0.62398,0.00000,5.0226
26,6.4417,2.78471,3.42169,0.63698,0.63522,0.00000,5.0205
27,6.5545,2.78862,3.43634,0.64772,0.64634,0.00000,5.0254
28,6.7562,2.79411,3.46340,0.66929,0.66623,0.00000,5.0233
29,6.8580,2.79657,3.47352,0.67695,0.67627,0.00000,5.0215
30,6.9582,2.79991,3.48813,0.68822,0.68615,0.00000,5.0244
31,7.0545,2.80056,3.49926,0.69870,0.69564,0.00000,5.0198
32,6.5997,2.78582,3.43983,0.65401,0.65079,0.00000,5.0176
33,6.6818,2.78647,3.44720,0.66072,0.65889,0.00000,5.0074
34,6.8109,2.79193,3.46715,0.67522,0.67162,0.00000,5.0212
35,6.8857,2.79558,3.47840,0.68282,0.67900,0.00000,5.0173
36,7.1084,2.80210,3.50612,0.70402,0.70096,0.00000,5.0222
37,7.2082,2.80330,3.51785,0.71455,0.71080,0.00000,5.0208
38,7.2758,2.80355,3.52416,0.72060,0.71747,0.00000,5.0137
39,7.3893,2.80611,3.53760,0.73149,0.72866,0.00000,5.0176
40,7.5182,2.81208,3.55720,0.74512,0.74137,0.00000,5.0176
41,7.6246,2.81406,3.56882,0.75477,0.75186,0.00000,5.0187
42,7.6942,2.81498,3.57746,0.76248,0.75873,0.00000,5.0134
43,7.7947,2.81932,3.59271,0.77338,0.76863,0.00000,5.0233
44,7.9502,2.81488,3.60198,0.78710,0.78397,0.00000,5.0049
45,8.0452,2.82458,3.62029,0.79571,0.79334,0.00000,5.0166
46,8.1396,2.83026,3.63543,0.80517,0.80264,0.00000,5.0237
47,8.1968,2.82440,3.63666,0.81226,0.80828,0.00000,5.0123
48,8.9359,2.84264,3.72771,0.88507,0.88117,0.00000,5.0035
49,9.0249,2.84409,3.73725,0.89316,0.88995,0.00000,5.0091
50,9.0844,2.84940,3.75004,0.90063,0.89581,0.00000,5.0134
51,9.1654,2.84544,3.75252,0.90709,0.90380,0.00000,5.0067
52,9.2659,2.84855,3.76676,0.91821,0.91371,0.00000,5.0032
53,9.3418,2.84725,3.77348,0.92623,0.92119,0.00000,5.0032
54,9.4114,2.84947,3.78165,0.93218,0.92806,0.00000,5.0032
55,9.4915,2.86154,3.80178,0.94024,0.93595,0.00000,5.0187
56,9.5725,2.85469,3.80283,0.94814,0.94394,0.00000,5.0056
57,9.6363,2.86096,3.81517,0.95421,0.95023,0.00000,5.0123
58,9.6809,2.85848,3.81662,0.95814,0.95463,0.00000,5.0032
59,9.7382,2.86018,3.82497,0.96479,0.96029,0.00000,5.0028
60,9.8542,2.86311,3.83925,0.97615,0.97172,0.00000,5.0035
61,9.9171,2.86270,3.84475,0.98204,0.97792,0.00000,5.0028
62,9.9789,2.86390,3.85059,0.98669,0.98402,0.00000,5.0032
63,10.0137,2.86672,3.85937,0.99265,0.98746,0.00000,5.0032
# i_max=10.014 mA  v_die@i_max=2.8667 V  rail 5.0028 to 5.0258 V  sag=23.0 mV
# WARNING rail sag over 10 mV. Shorter or thicker USB cable, and make sure VBG_X1024 is set so the sag is divided out.

# sweep done. Move the two F/M jumpers, then type the next channel label (e.g. s1_D1_R_seat1) and press enter.

File: deliverable/microLED_electrical_characterization/data/round2_sweeps/s1_D3_G_seat1.csv
# ---------------------------------------------------------
# bandgap raw 220.766  ->  rail now 5.0311 V
# ---------------------------------------------------------
# iv_sweep  R_SENSE=98.61  VCC_DMM=5.034  OVERSAMPLE=64  prescaler=/32  adc_off=14.40mV  vbg_cal=1110.7
# rail_tracking=live
level,i_mA,v_die_V,v_anode_V,v_cath_V,v_sense_V,v_gnd_V,vcc_V
1,0.2969,2.23804,2.26754,0.02951,0.02928,0.00000,5.0251
2,0.5518,2.27534,2.33129,0.05594,0.05441,0.00000,5.0233
3,0.8248,2.30673,2.38929,0.08256,0.08133,0.00000,5.0247
4,1.3123,2.35513,2.48576,0.13063,0.12940,0.00000,5.0212
5,1.5389,2.37696,2.52917,0.15221,0.15175,0.00000,5.0230
6,1.7517,2.39308,2.56789,0.17481,0.17274,0.00000,5.0251
7,1.9773,2.41035,2.60625,0.19591,0.19499,0.00000,5.0254
8,2.3340,2.43805,2.66889,0.23084,0.23015,0.00000,5.0230
9,2.5300,2.44741,2.69727,0.24986,0.24948,0.00000,5.0134
10,2.7187,2.46480,2.73450,0.26970,0.26809,0.00000,5.0230
11,2.9274,2.47512,2.76456,0.28944,0.28867,0.00000,5.0251
12,3.2805,2.50158,2.82592,0.32434,0.32349,0.00000,5.0240
13,3.4709,2.50992,2.85302,0.34310,0.34226,0.00000,5.0226
14,3.6346,2.51740,2.87818,0.36078,0.35840,0.00000,5.0233
15,3.7874,2.53033,2.90703,0.37670,0.37348,0.00000,5.0251
16,5.3624,2.60645,3.13646,0.53001,0.52878,0.00000,5.0187
17,5.5040,2.61452,3.15887,0.54436,0.54275,0.00000,5.0233
18,5.6272,2.61724,3.17559,0.55834,0.55489,0.00000,5.0230
19,5.7572,2.62296,3.19145,0.56849,0.56772,0.00000,5.0183
20,6.0155,2.63603,3.23152,0.59549,0.59319,0.00000,5.0247
21,6.1192,2.64031,3.24771,0.60740,0.60341,0.00000,5.0230
22,6.2435,2.64508,3.26251,0.61743,0.61567,0.00000,5.0159
23,6.3699,2.65031,3.28212,0.63181,0.62813,0.00000,5.0233
24,6.5405,2.65472,3.30099,0.64626,0.64496,0.00000,5.0127
25,6.6534,2.66128,3.31921,0.65793,0.65609,0.00000,5.0148
26,6.7703,2.66611,3.33710,0.67099,0.66762,0.00000,5.0187
27,6.8601,2.67267,3.35237,0.67970,0.67648,0.00000,5.0208
28,7.0803,2.67200,3.37233,0.70033,0.69819,0.00000,5.0042
29,7.2048,2.68252,3.39612,0.71361,0.71047,0.00000,5.0212
30,7.2949,2.68841,3.41128,0.72287,0.71935,0.00000,5.0233
31,7.3720,2.68239,3.41316,0.73077,0.72695,0.00000,5.0035
32,6.9263,2.67471,3.36047,0.68576,0.68300,0.00000,5.0198
33,7.0287,2.66907,3.36522,0.69615,0.69310,0.00000,5.0039
34,7.1374,2.67884,3.38587,0.70703,0.70382,0.00000,5.0152
35,7.2437,2.68282,3.39972,0.71690,0.71430,0.00000,5.0152
36,7.4344,2.68824,3.42341,0.73517,0.73310,0.00000,5.0091
37,7.5232,2.69089,3.43657,0.74569,0.74187,0.00000,5.0074
38,7.6338,2.69181,3.44801,0.75620,0.75277,0.00000,5.0067
39,7.7036,2.69549,3.45796,0.76248,0.75965,0.00000,5.0032
40,7.8814,2.70555,3.48534,0.77979,0.77719,0.00000,5.0130
41,7.9619,2.70155,3.48943,0.78788,0.78513,0.00000,5.0035
42,8.0548,2.71692,3.51503,0.79812,0.79429,0.00000,5.0212
43,8.1478,2.71645,3.52374,0.80729,0.80346,0.00000,5.0176
44,8.3234,2.72693,3.55191,0.82499,0.82077,0.00000,5.0244
45,8.3947,2.71981,3.55036,0.83056,0.82781,0.00000,5.0063
46,8.4542,2.72581,3.56368,0.83787,0.83367,0.00000,5.0081
47,8.5739,2.73578,3.58562,0.84984,0.84548,0.00000,5.0240
48,9.3031,2.74999,3.67164,0.92165,0.91737,0.00000,5.0032
49,9.3922,2.75839,3.68838,0.92999,0.92617,0.00000,5.0116
50,9.4640,2.75869,3.69553,0.93684,0.93325,0.00000,5.0102
51,9.5285,2.76086,3.70437,0.94350,0.93961,0.00000,5.0099
52,9.6506,2.76340,3.71870,0.95531,0.95164,0.00000,5.0035
53,9.7364,2.77273,3.73720,0.96447,0.96011,0.00000,5.0176
54,9.7745,2.76625,3.73348,0.96723,0.96387,0.00000,5.0032
55,9.8388,2.76885,3.74310,0.97425,0.97020,0.00000,5.0032
56,9.9418,2.77290,3.75715,0.98425,0.98036,0.00000,5.0063
57,9.9952,2.77526,3.76371,0.98845,0.98562,0.00000,5.0032
58,10.0415,2.77477,3.76978,0.99501,0.99020,0.00000,5.0035
59,10.1299,2.78321,3.78664,1.00342,0.99891,0.00000,5.0144
60,10.2437,2.77977,3.79410,1.01433,1.01013,0.00000,5.0032
61,10.2863,2.78179,3.80108,1.01930,1.01433,0.00000,5.0028
62,10.3529,2.78270,3.80749,1.02479,1.02090,0.00000,5.0028
63,10.3993,2.78694,3.81623,1.02929,1.02547,0.00000,5.0032
# i_max=10.399 mA  v_die@i_max=2.7869 V  rail 5.0028 to 5.0254 V  sag=22.6 mV
# WARNING rail sag over 10 mV. Shorter or thicker USB cable, and make sure VBG_X1024 is set so the sag is divided out.

# sweep done. Move the two F/M jumpers, then type the next channel label (e.g. s1_D1_R_seat1) and press enter.

File: deliverable/microLED_electrical_characterization/data/round2_sweeps/s1_D4_G_seat1.csv
# ---------------------------------------------------------
# bandgap raw 220.594  ->  rail now 5.0350 V
# ---------------------------------------------------------
# iv_sweep  R_SENSE=98.61  VCC_DMM=5.034  OVERSAMPLE=64  prescaler=/32  adc_off=14.40mV  vbg_cal=1110.7
# rail_tracking=live
level,i_mA,v_die_V,v_anode_V,v_cath_V,v_sense_V,v_gnd_V,vcc_V
1,0.2973,2.22840,2.25772,0.02932,0.02932,0.00000,5.0141
2,0.5573,2.27085,2.32703,0.05619,0.05496,0.00000,5.0247
3,0.8310,2.29799,2.38086,0.08287,0.08195,0.00000,5.0247
4,1.3139,2.34661,2.47779,0.13118,0.12957,0.00000,5.0251
5,1.5391,2.36458,2.51742,0.15284,0.15177,0.00000,5.0237
6,1.7620,2.38273,2.55809,0.17536,0.17375,0.00000,5.0233
7,1.9855,2.39903,2.59551,0.19648,0.19579,0.00000,5.0244
8,2.3390,2.42396,2.65644,0.23248,0.23064,0.00000,5.0201
9,2.5425,2.43655,2.68903,0.25248,0.25072,0.00000,5.0251
10,2.7347,2.44728,2.71810,0.27082,0.26967,0.00000,5.0222
11,2.9299,2.46226,2.75217,0.28992,0.28892,0.00000,5.0240
12,3.2918,2.48276,2.81073,0.32797,0.32460,0.00000,5.0233
13,3.4792,2.49143,2.83589,0.34446,0.34308,0.00000,5.0222
14,3.6605,2.50187,2.86444,0.36257,0.36096,0.00000,5.0226
15,3.8273,2.51096,2.89090,0.37994,0.37741,0.00000,5.0233
16,5.3955,2.59055,3.12560,0.53504,0.53205,0.00000,5.0237
17,5.5366,2.59684,3.14602,0.54918,0.54596,0.00000,5.0254
18,5.6715,2.60172,3.16405,0.56233,0.55926,0.00000,5.0251
19,5.7930,2.60630,3.18023,0.57393,0.57125,0.00000,5.0205
20,6.0577,2.61417,3.21412,0.59995,0.59735,0.00000,5.0176
21,6.1573,2.61921,3.22952,0.61031,0.60717,0.00000,5.0159
22,6.3086,2.62830,3.25169,0.62339,0.62209,0.00000,5.0240
23,6.3967,2.62471,3.25939,0.63468,0.63078,0.00000,5.0081
24,6.6043,2.64069,3.29493,0.65424,0.65125,0.00000,5.0237
25,6.7015,2.63901,3.30360,0.66459,0.66084,0.00000,5.0148
26,6.8216,2.64665,3.32255,0.67589,0.67267,0.00000,5.0187
27,6.9326,2.65445,3.34114,0.68669,0.68363,0.00000,5.0233
28,7.1494,2.65694,3.36562,0.70868,0.70501,0.00000,5.0166
29,7.2409,2.65901,3.37510,0.71609,0.71402,0.00000,5.0088
30,7.3596,2.66939,3.39842,0.72903,0.72573,0.00000,5.0240
31,7.4359,2.66551,3.40152,0.73601,0.73326,0.00000,5.0081
32,6.9796,2.64891,3.34068,0.69177,0.68825,0.00000,5.0127
33,7.0851,2.65278,3.35334,0.70057,0.69866,0.00000,5.0060
34,7.2127,2.66464,3.37910,0.71446,0.71124,0.00000,5.0240
35,7.2925,2.65976,3.38270,0.72294,0.71911,0.00000,5.0102
36,7.4980,2.67275,3.41550,0.74274,0.73937,0.00000,5.0155
37,7.6035,2.67201,3.42576,0.75376,0.74978,0.00000,5.0134
38,7.6868,2.67579,3.43684,0.76105,0.75799,0.00000,5.0084
39,7.8055,2.68557,3.45934,0.77377,0.76970,0.00000,5.0233
40,7.9294,2.67979,3.46561,0.78581,0.78192,0.00000,5.0035
41,8.0327,2.68854,3.48225,0.79371,0.79210,0.00000,5.0106
42,8.1159,2.68810,3.49085,0.80275,0.80030,0.00000,5.0063
43,8.1989,2.68941,3.50042,0.81101,0.80849,0.00000,5.0035
44,8.3889,2.69963,3.53053,0.83090,0.82723,0.00000,5.0113
45,8.4389,2.70071,3.53699,0.83628,0.83216,0.00000,5.0049
46,8.5603,2.71240,3.56105,0.84865,0.84413,0.00000,5.0233
47,8.6394,2.70788,3.56371,0.85583,0.85193,0.00000,5.0113
48,9.3929,2.73037,3.66080,0.93043,0.92623,0.00000,5.0032
49,9.4736,2.73590,3.67429,0.93839,0.93419,0.00000,5.0095
50,9.5339,2.73703,3.68113,0.94410,0.94013,0.00000,5.0053
51,9.6070,2.74001,3.69133,0.95132,0.94735,0.00000,5.0067
52,9.7422,2.74315,3.70841,0.96526,0.96068,0.00000,5.0081
53,9.8033,2.74623,3.71622,0.96999,0.96670,0.00000,5.0056
54,9.8801,2.75032,3.72873,0.97840,0.97428,0.00000,5.0113
55,9.9340,2.74671,3.72997,0.98326,0.97959,0.00000,5.0032
56,10.0120,2.75348,3.74465,0.99117,0.98728,0.00000,5.0042
57,10.0885,2.75375,3.75209,0.99834,0.99483,0.00000,5.0046
58,10.1361,2.75465,3.75959,1.00494,0.99952,0.00000,5.0032
59,10.2263,2.75963,3.77179,1.01216,1.00842,0.00000,5.0091
60,10.3335,2.75908,3.78241,1.02334,1.01899,0.00000,5.0032
61,10.3892,2.76221,3.79013,1.02792,1.02448,0.00000,5.0032
62,10.4666,2.76933,3.80634,1.03701,1.03211,0.00000,5.0148
63,10.4960,2.76439,3.80360,1.03921,1.03501,0.00000,5.0035
# i_max=10.496 mA  v_die@i_max=2.7644 V  rail 5.0032 to 5.0254 V  sag=22.3 mV
# WARNING rail sag over 10 mV. Shorter or thicker USB cable, and make sure VBG_X1024 is set so the sag is divided out.

# sweep done. Move the two F/M jumpers, then type the next channel label (e.g. s1_D1_R_seat1) and press enter.

File: deliverable/microLED_electrical_characterization/data/round2_sweeps/s1_D6_B_seat1.csv
# ---------------------------------------------------------
# bandgap raw 221.016  ->  rail now 5.0254 V
# ---------------------------------------------------------
# iv_sweep  R_SENSE=98.61  VCC_DMM=5.034  OVERSAMPLE=64  prescaler=/32  adc_off=14.40mV  vbg_cal=1110.7
# rail_tracking=live
level,i_mA,v_die_V,v_anode_V,v_cath_V,v_sense_V,v_gnd_V,vcc_V
1,0.2836,2.51143,2.54008,0.02865,0.02796,0.00000,5.0222
2,0.4966,2.54482,2.59418,0.04936,0.04897,0.00000,5.0240
3,0.7462,2.56263,2.63668,0.07405,0.07359,0.00000,5.0244
4,1.1952,2.59365,2.71235,0.11870,0.11785,0.00000,5.0222
5,1.3956,2.60823,2.74777,0.13954,0.13762,0.00000,5.0251
6,1.6184,2.61550,2.77693,0.16143,0.15959,0.00000,5.0240
7,1.8025,2.62609,2.80644,0.18035,0.17774,0.00000,5.0233
8,2.1360,2.64522,2.85838,0.21316,0.21063,0.00000,5.0254
9,2.3371,2.65382,2.88520,0.23138,0.23046,0.00000,5.0247
10,2.5277,2.66390,2.91377,0.24987,0.24926,0.00000,5.0251
11,2.6885,2.67038,2.93757,0.26719,0.26511,0.00000,5.0247
12,3.0475,2.68408,2.98727,0.30320,0.30051,0.00000,5.0230
13,3.2291,2.69350,3.01261,0.31911,0.31842,0.00000,5.0251
14,3.3790,2.69852,3.03256,0.33404,0.33320,0.00000,5.0247
15,3.5296,2.70558,3.05585,0.35028,0.34806,0.00000,5.0233
16,5.0214,2.75632,3.25516,0.49884,0.49516,0.00000,5.0187
17,5.1414,2.75889,3.26810,0.50921,0.50699,0.00000,5.0113
18,5.2711,2.77009,3.29194,0.52185,0.51978,0.00000,5.0244
19,5.3979,2.77083,3.30565,0.53482,0.53229,0.00000,5.0222
20,5.6474,2.77539,3.33373,0.55834,0.55689,0.00000,5.0130
21,5.7563,2.77841,3.34787,0.56947,0.56763,0.00000,5.0127
22,5.8657,2.78590,3.36783,0.58194,0.57841,0.00000,5.0201
23,5.9969,2.78639,3.37905,0.59266,0.59136,0.00000,5.0148
24,6.1452,2.78911,3.39823,0.60911,0.60598,0.00000,5.0077
25,6.2882,2.80069,3.42337,0.62268,0.62008,0.00000,5.0226
26,6.3950,2.80256,3.43570,0.63314,0.63061,0.00000,5.0247
27,6.4727,2.80755,3.45011,0.64257,0.63827,0.00000,5.0247
28,6.6782,2.80492,3.46514,0.66022,0.65854,0.00000,5.0070
29,6.7968,2.81040,3.48316,0.67276,0.67024,0.00000,5.0159
30,6.8667,2.81591,3.49702,0.68110,0.67713,0.00000,5.0159
31,6.9690,2.81620,3.50716,0.69096,0.68721,0.00000,5.0152
32,6.5467,2.80932,3.45665,0.64733,0.64557,0.00000,5.0212
33,6.6543,2.80989,3.46699,0.65710,0.65618,0.00000,5.0190
34,6.7346,2.80848,3.47587,0.66739,0.66410,0.00000,5.0134
35,6.8392,2.81178,3.48665,0.67488,0.67442,0.00000,5.0081
36,7.0262,2.81275,3.50774,0.69499,0.69285,0.00000,5.0032
37,7.1183,2.81504,3.51949,0.70446,0.70194,0.00000,5.0032
38,7.2269,2.82304,3.53775,0.71471,0.71264,0.00000,5.0148
39,7.3002,2.82434,3.54804,0.72370,0.71987,0.00000,5.0113
40,7.4519,2.83266,3.57140,0.73874,0.73483,0.00000,5.0169
41,7.5542,2.83534,3.58439,0.74906,0.74492,0.00000,5.0215
42,7.6363,2.83239,3.58846,0.75607,0.75301,0.00000,5.0120
43,7.6875,2.83384,3.59634,0.76250,0.75807,0.00000,5.0074
44,7.8714,2.83646,3.61517,0.77871,0.77619,0.00000,5.0035
45,7.9621,2.84097,3.62871,0.78774,0.78515,0.00000,5.0081
46,8.0567,2.85335,3.65058,0.79723,0.79447,0.00000,5.0244
47,8.1098,2.84318,3.64487,0.80169,0.79971,0.00000,5.0035
48,8.8602,2.86584,3.74152,0.87569,0.87370,0.00000,5.0067
49,8.9178,2.86504,3.74816,0.88313,0.87939,0.00000,5.0042
50,8.9742,2.86766,3.75650,0.88884,0.88494,0.00000,5.0028
51,9.0453,2.87248,3.76819,0.89570,0.89196,0.00000,5.0067
52,9.1767,2.87242,3.78146,0.90904,0.90492,0.00000,5.0035
53,9.2522,2.87584,3.79034,0.91450,0.91236,0.00000,5.0067
54,9.3187,2.88009,3.80236,0.92228,0.91891,0.00000,5.0113
55,9.3587,2.87425,3.80230,0.92805,0.92286,0.00000,5.0035
56,9.4609,2.87845,3.81513,0.93668,0.93294,0.00000,5.0035
57,9.5168,2.88049,3.82337,0.94288,0.93846,0.00000,5.0028
58,9.5911,2.88514,3.83420,0.94906,0.94577,0.00000,5.0081
59,9.6483,2.88397,3.83738,0.95341,0.95142,0.00000,5.0032
60,9.7427,2.88563,3.85132,0.96569,0.96073,0.00000,5.0035
61,9.8055,2.88901,3.85937,0.97036,0.96692,0.00000,5.0032
62,9.8497,2.88904,3.86482,0.97578,0.97128,0.00000,5.0028
63,9.9154,2.89153,3.87334,0.98181,0.97776,0.00000,5.0032
# i_max=9.915 mA  v_die@i_max=2.8915 V  rail 5.0028 to 5.0254 V  sag=22.6 mV
# WARNING rail sag over 10 mV. Shorter or thicker USB cable, and make sure VBG_X1024 is set so the sag is divided out.

# sweep done. Move the two F/M jumpers, then type the next channel label (e.g. s1_D1_R_seat1) and press enter.

File: deliverable/microLED_electrical_characterization/data/round2_sweeps/s1_D7_G_seat1.csv
# ---------------------------------------------------------
# bandgap raw 221.047  ->  rail now 5.0247 V
# ---------------------------------------------------------
# iv_sweep  R_SENSE=98.61  VCC_DMM=5.034  OVERSAMPLE=64  prescaler=/32  adc_off=14.40mV  vbg_cal=1110.7
# rail_tracking=live
level,i_mA,v_die_V,v_anode_V,v_cath_V,v_sense_V,v_gnd_V,vcc_V
1,0.2970,2.22178,2.25160,0.02982,0.02929,0.00000,5.0028
2,0.5565,2.26884,2.32548,0.05664,0.05488,0.00000,5.0240
3,0.8329,2.29523,2.37813,0.08290,0.08213,0.00000,5.0215
4,1.3176,2.33797,2.46896,0.13100,0.12993,0.00000,5.0074
5,1.5399,2.35997,2.51289,0.15292,0.15185,0.00000,5.0155
6,1.7692,2.37913,2.55497,0.17584,0.17446,0.00000,5.0215
7,1.9823,2.39692,2.59393,0.19700,0.19547,0.00000,5.0219
8,2.3369,2.41905,2.65187,0.23282,0.23045,0.00000,5.0155
9,2.5415,2.43429,2.68752,0.25322,0.25062,0.00000,5.0230
10,2.7344,2.44681,2.71875,0.27194,0.26964,0.00000,5.0247
11,2.9325,2.46112,2.75159,0.29047,0.28917,0.00000,5.0230
12,3.2964,2.48191,2.80989,0.32797,0.32506,0.00000,5.0233
13,3.4817,2.49129,2.83661,0.34532,0.34333,0.00000,5.0237
14,3.6545,2.49459,2.85626,0.36166,0.36037,0.00000,5.0084
15,3.8242,2.50776,2.88793,0.38017,0.37710,0.00000,5.0190
16,5.3710,2.58029,3.11373,0.53345,0.52963,0.00000,5.0032
17,5.5250,2.59429,3.14332,0.54904,0.54482,0.00000,5.0198
18,5.6489,2.58906,3.15007,0.56101,0.55704,0.00000,5.0032
19,5.7812,2.60372,3.17779,0.57407,0.57009,0.00000,5.0155
20,6.0403,2.60612,3.20549,0.59937,0.59563,0.00000,5.0035
21,6.1471,2.61335,3.22379,0.61044,0.60616,0.00000,5.0067
22,6.3041,2.62753,3.25108,0.62356,0.62164,0.00000,5.0222
23,6.3914,2.62197,3.25657,0.63460,0.63025,0.00000,5.0032
24,6.5801,2.63069,3.28399,0.65330,0.64887,0.00000,5.0067
25,6.6868,2.63391,3.29757,0.66366,0.65938,0.00000,5.0035
26,6.7983,2.63880,3.31269,0.67389,0.67038,0.00000,5.0035
27,6.9175,2.64922,3.33495,0.68573,0.68214,0.00000,5.0127
28,7.1334,2.65091,3.35891,0.70800,0.70342,0.00000,5.0056
29,7.2421,2.66116,3.37798,0.71682,0.71414,0.00000,5.0113
30,7.3283,2.65830,3.38538,0.72708,0.72265,0.00000,5.0039
31,7.4295,2.66434,3.39979,0.73545,0.73263,0.00000,5.0032
32,6.9604,2.64357,3.33497,0.69140,0.68636,0.00000,5.0032
33,7.0819,2.64922,3.35131,0.70209,0.69835,0.00000,5.0032
34,7.1826,2.65373,3.36612,0.71240,0.70827,0.00000,5.0032
35,7.2885,2.65841,3.38141,0.72299,0.71872,0.00000,5.0074
36,7.4793,2.66499,3.40696,0.74196,0.73754,0.00000,5.0028
37,7.5857,2.66750,3.42003,0.75253,0.74802,0.00000,5.0035
38,7.6765,2.67296,3.43391,0.76095,0.75698,0.00000,5.0032
39,7.7733,2.67510,3.44643,0.77133,0.76652,0.00000,5.0032
40,7.9260,2.68003,3.46604,0.78601,0.78158,0.00000,5.0028
41,8.0187,2.68503,3.47834,0.79332,0.79072,0.00000,5.0032
42,8.1071,2.68643,3.48984,0.80341,0.79944,0.00000,5.0042
43,8.1898,2.69068,3.50186,0.81118,0.80759,0.00000,5.0032
44,8.3717,2.69663,3.52613,0.82950,0.82553,0.00000,5.0032
45,8.4398,2.69862,3.53614,0.83752,0.83225,0.00000,5.0032
46,8.5211,2.70236,3.54804,0.84569,0.84027,0.00000,5.0032
47,8.6208,2.70453,3.55929,0.85476,0.85010,0.00000,5.0035
48,9.3907,2.72972,3.66077,0.93105,0.92601,0.00000,5.0028
49,9.4571,2.73251,3.67034,0.93783,0.93257,0.00000,5.0032
50,9.5276,2.73556,3.68004,0.94448,0.93951,0.00000,5.0032
51,9.5996,2.73694,3.68859,0.95165,0.94661,0.00000,5.0032
52,9.7244,2.74045,3.70494,0.96450,0.95892,0.00000,5.0024
53,9.7923,2.74534,3.71531,0.96997,0.96562,0.00000,5.0032
54,9.8527,2.74656,3.72409,0.97753,0.97158,0.00000,5.0032
55,9.9247,2.74702,3.73088,0.98387,0.97868,0.00000,5.0032
56,10.0060,2.75328,3.74493,0.99165,0.98669,0.00000,5.0032
57,10.0750,2.75385,3.75276,0.99891,0.99349,0.00000,5.0028
58,10.1292,2.75522,3.76055,1.00533,0.99884,0.00000,5.0028
59,10.1990,2.75636,3.76742,1.01106,1.00572,0.00000,5.0021
60,10.3281,2.75858,3.78261,1.02403,1.01846,0.00000,5.0028
61,10.3899,2.76309,3.79161,1.02852,1.02455,0.00000,5.0035
62,10.4288,2.76415,3.79856,1.03441,1.02838,0.00000,5.0028
63,10.4892,2.76323,3.80375,1.04053,1.03434,0.00000,5.0021
# i_max=10.489 mA  v_die@i_max=2.7632 V  rail 5.0021 to 5.0247 V  sag=22.6 mV
# WARNING rail sag over 10 mV. Shorter or thicker USB cable, and make sure VBG_X1024 is set so the sag is divided out.

# sweep done. Move the two F/M jumpers, then type the next channel label (e.g. s1_D1_R_seat1) and press enter.

File: deliverable/microLED_electrical_characterization/data/round2_sweeps/s1_D7_R_seat1.csv
# ---------------------------------------------------------
# bandgap raw 220.844  ->  rail now 5.0293 V
# ---------------------------------------------------------
# iv_sweep  R_SENSE=98.61  VCC_DMM=5.034  OVERSAMPLE=64  prescaler=/32  adc_off=14.40mV  vbg_cal=1110.7
# rail_tracking=live
level,i_mA,v_die_V,v_anode_V,v_cath_V,v_sense_V,v_gnd_V,vcc_V
1,0.3519,1.75413,1.78845,0.03432,0.03470,0.00000,5.0205
2,0.6684,1.78226,1.84908,0.06683,0.06591,0.00000,5.0233
3,0.9677,1.80162,1.89843,0.09680,0.09542,0.00000,5.0237
4,1.5582,1.83075,1.98624,0.15549,0.15365,0.00000,5.0226
5,1.8443,1.84308,2.02578,0.18271,0.18186,0.00000,5.0251
6,2.0910,1.85231,2.05973,0.20742,0.20619,0.00000,5.0198
7,2.3832,1.86114,2.09738,0.23624,0.23501,0.00000,5.0219
8,2.8253,1.87009,2.14991,0.27982,0.27860,0.00000,5.0042
9,3.0845,1.88424,2.19071,0.30646,0.30417,0.00000,5.0212
10,3.3208,1.88864,2.21764,0.32900,0.32746,0.00000,5.0152
11,3.5573,1.88945,2.24161,0.35216,0.35079,0.00000,5.0035
12,4.0239,1.90092,2.30115,0.40023,0.39680,0.00000,5.0032
13,4.2624,1.91349,2.33472,0.42124,0.42032,0.00000,5.0127
14,4.4732,1.91622,2.36053,0.44431,0.44110,0.00000,5.0070
15,4.7027,1.91867,2.38363,0.46496,0.46374,0.00000,5.0039
16,6.7427,1.96546,2.63448,0.66902,0.66490,0.00000,5.0060
17,6.9209,1.96810,2.65278,0.68468,0.68247,0.00000,5.0032
18,7.0838,1.96910,2.67221,0.70311,0.69853,0.00000,5.0028
19,7.2639,1.97230,2.69202,0.71972,0.71629,0.00000,5.0032
20,7.6156,1.97857,2.73229,0.75372,0.75097,0.00000,5.0028
21,7.7663,1.97985,2.75096,0.77110,0.76583,0.00000,5.0032
22,7.9291,1.98361,2.76993,0.78632,0.78189,0.00000,5.0028
23,8.0793,1.98827,2.78939,0.80113,0.79670,0.00000,5.0028
24,8.3456,1.99254,2.81893,0.82639,0.82296,0.00000,5.0028
25,8.4770,1.99497,2.83570,0.84073,0.83592,0.00000,5.0032
26,8.6475,1.99804,2.85344,0.85540,0.85273,0.00000,5.0028
27,8.8047,1.99900,2.87112,0.87213,0.86823,0.00000,5.0060
28,9.0688,2.00455,2.90395,0.89939,0.89428,0.00000,5.0042
29,9.2143,2.00759,2.92094,0.91335,0.90862,0.00000,5.0024
30,9.3467,2.00858,2.93621,0.92763,0.92167,0.00000,5.0024
31,9.4858,2.00955,2.95113,0.94157,0.93539,0.00000,5.0032
32,8.8652,2.00179,2.88056,0.87878,0.87420,0.00000,5.0024
33,9.0106,2.00498,2.89687,0.89189,0.88853,0.00000,5.0028
34,9.1589,2.00450,2.91201,0.90751,0.90316,0.00000,5.0035
35,9.2705,2.00932,2.92799,0.91867,0.91417,0.00000,5.0032
36,9.5594,2.01361,2.96123,0.94762,0.94265,0.00000,5.0028
37,9.6993,2.01747,2.97820,0.96072,0.95645,0.00000,5.0063
38,9.8102,2.01834,2.99039,0.97204,0.96739,0.00000,5.0028
39,9.9566,2.01843,3.00483,0.98640,0.98182,0.00000,5.0024
40,10.1455,2.02270,3.02888,1.00617,1.00045,0.00000,5.0024
41,10.2716,2.02453,3.04390,1.01937,1.01288,0.00000,5.0028
42,10.3980,2.02807,3.05799,1.02992,1.02534,0.00000,5.0017
43,10.5107,2.02931,3.07257,1.04326,1.03646,0.00000,5.0035
44,10.7531,2.03568,3.10147,1.06579,1.06037,0.00000,5.0024
45,10.8630,2.03659,3.11329,1.07670,1.07121,0.00000,5.0028
46,11.0000,2.03755,3.12700,1.08945,1.08471,0.00000,5.0039
47,11.0976,2.03743,3.13718,1.09975,1.09434,0.00000,5.0028
48,12.1679,2.05570,3.26031,1.20461,1.19988,0.00000,5.0014
49,12.2533,2.05721,3.27283,1.21563,1.20830,0.00000,5.0024
50,12.3563,2.05873,3.28390,1.22517,1.21845,0.00000,5.0024
51,12.4317,2.05976,3.29175,1.23199,1.22589,0.00000,5.0007
52,12.6331,2.06166,3.31427,1.25261,1.24575,0.00000,5.0014
53,12.7299,2.06615,3.32625,1.26010,1.25530,0.00000,5.0017
54,12.8027,2.06493,3.33465,1.26972,1.26247,0.00000,5.0017
55,12.9058,2.06728,3.34680,1.27952,1.27265,0.00000,5.0024
56,13.0252,2.06808,3.36111,1.29303,1.28441,0.00000,5.0007
57,13.1317,2.07271,3.37190,1.29919,1.29492,0.00000,5.0021
58,13.1929,2.07187,3.38068,1.30881,1.30095,0.00000,5.0021
59,13.2819,2.07225,3.39045,1.31820,1.30973,0.00000,5.0021
60,13.4700,2.07553,3.41106,1.33553,1.32827,0.00000,5.0021
61,13.5551,2.07668,3.41869,1.34201,1.33667,0.00000,5.0021
62,13.6101,2.07803,3.42699,1.34895,1.34209,0.00000,4.9989
63,13.6994,2.07893,3.43609,1.35715,1.35090,0.00000,4.9996
# i_max=13.699 mA  v_die@i_max=2.0789 V  rail 4.9989 to 5.0251 V  sag=26.2 mV
# WARNING rail sag over 10 mV. Shorter or thicker USB cable, and make sure VBG_X1024 is set so the sag is divided out.

# sweep done. Move the two F/M jumpers, then type the next channel label (e.g. s1_D1_R_seat1) and press enter.
