Repository: danieltyukov/tud-micro-led-bonding-categorization

## Result in one line

Channel yield and failure mode separate the eight conditions (chi-square, p = 2.2e-4) and
place conditions 5 and 7 ahead of the rest. Series resistance does not separate them, because
the measurement fixture repeats to only 0.84 ohm while bond resistances are 10 to 100 mohm.
A reverse-bias check on 34 channels found one partial shunt, on condition 3, and confirms the
yield ranking rather than adding to it.

| condition | yield | failure modes | assessment |
|---|---|---|---|
| 1 | 83.3 % | open 1, detached 3 | under-bonded |
| 2 | 58.3 % | open 4, detached 6 | under-bonded |
| 3 | 25.0 % | suspect 1, cross-lit 2, open 2, short 4 | over-bonded, 1 shunt confirmed |

File: deliverable/microLED_electrical_characterization/data/round2_sweeps/s1_D8_R_seat1.csv
# ---------------------------------------------------------
# bandgap raw 221.000  ->  rail now 5.0258 V
# ---------------------------------------------------------
# iv_sweep  R_SENSE=98.61  VCC_DMM=5.034  OVERSAMPLE=64  prescaler=/32  adc_off=14.40mV  vbg_cal=1110.7
# rail_tracking=live
level,i_mA,v_die_V,v_anode_V,v_cath_V,v_sense_V,v_gnd_V,vcc_V
1,0.3472,1.75084,1.78554,0.03470,0.03424,0.00000,5.0205
2,0.6666,1.77931,1.84634,0.06703,0.06573,0.00000,5.0208
3,0.9683,1.80070,1.89726,0.09656,0.09548,0.00000,5.0226
4,1.5596,1.82600,1.98178,0.15578,0.15379,0.00000,5.0247
5,1.8396,1.83463,2.01795,0.18332,0.18141,0.00000,5.0183
6,2.0929,1.84615,2.05498,0.20883,0.20638,0.00000,5.0226
7,2.3838,1.84951,2.08580,0.23629,0.23507,0.00000,5.0144
8,2.8338,1.86388,2.14539,0.28151,0.27944,0.00000,5.0159
9,3.0873,1.86951,2.17662,0.30712,0.30444,0.00000,5.0127
10,3.3204,1.87487,2.20451,0.32964,0.32743,0.00000,5.0060
11,3.5801,1.88581,2.24184,0.35603,0.35304,0.00000,5.0233
12,4.0504,1.89219,2.29275,0.40055,0.39941,0.00000,5.0063
13,4.2609,1.89804,2.32103,0.42299,0.42017,0.00000,5.0042
14,4.5027,1.90113,2.34590,0.44477,0.44401,0.00000,5.0035
15,4.7144,1.90835,2.37645,0.46810,0.46489,0.00000,5.0099
16,6.7832,1.94555,2.61765,0.67210,0.66889,0.00000,5.0021
17,6.9467,1.94834,2.63779,0.68945,0.68502,0.00000,5.0028
18,7.1325,1.95147,2.65908,0.70761,0.70334,0.00000,5.0028
19,7.3127,1.95349,2.67703,0.72354,0.72110,0.00000,5.0021
20,7.6641,1.95932,2.71691,0.75759,0.75576,0.00000,5.0032
21,7.8254,1.96185,2.73794,0.77609,0.77166,0.00000,5.0028
22,7.9795,1.96463,2.75592,0.79129,0.78686,0.00000,5.0039
23,8.1300,1.96686,2.77329,0.80643,0.80169,0.00000,5.0035
24,8.4052,1.97391,2.80435,0.83044,0.82884,0.00000,5.0028
25,8.5352,1.97483,2.82237,0.84754,0.84166,0.00000,5.0028
26,8.7046,1.97497,2.83814,0.86317,0.85836,0.00000,5.0032
27,8.8604,1.98056,2.85626,0.87571,0.87372,0.00000,5.0028
28,9.1496,1.98282,2.88903,0.90621,0.90224,0.00000,5.0035
29,9.2700,1.98561,2.90407,0.91847,0.91412,0.00000,5.0024
30,9.4178,1.98842,2.92138,0.93296,0.92868,0.00000,5.0028
31,9.5639,1.98955,2.93723,0.94768,0.94310,0.00000,5.0032
32,8.9149,1.97867,2.86258,0.88391,0.87910,0.00000,5.0021
33,9.0626,1.98362,2.88209,0.89847,0.89366,0.00000,5.0024
34,9.2171,1.98413,2.89746,0.91333,0.90890,0.00000,5.0032
35,9.3512,1.98468,2.91237,0.92769,0.92212,0.00000,5.0028
36,9.6315,1.99286,2.94552,0.95266,0.94976,0.00000,5.0024
37,9.7591,1.99353,2.96069,0.96716,0.96235,0.00000,5.0028
38,9.8946,1.99452,2.97558,0.98105,0.97571,0.00000,5.0028
39,10.0069,1.99788,2.98985,0.99197,0.98678,0.00000,5.0028
40,10.2376,2.00193,3.01466,1.01273,1.00952,0.00000,5.0028
41,10.3583,2.00246,3.02817,1.02571,1.02143,0.00000,5.0028
42,10.4768,2.00599,3.04323,1.03724,1.03312,0.00000,5.0024
43,10.6006,2.00712,3.05733,1.05021,1.04533,0.00000,5.0028
44,10.8475,2.00970,3.08366,1.07395,1.06968,0.00000,5.0032
45,10.9645,2.01208,3.09840,1.08632,1.08121,0.00000,5.0028
46,11.0767,2.01113,3.10913,1.09800,1.09228,0.00000,5.0014
47,11.1975,2.01443,3.12350,1.10907,1.10418,0.00000,5.0035
48,12.2716,2.02945,3.24551,1.21606,1.21011,0.00000,5.0014
49,12.3679,2.03118,3.25635,1.22517,1.21960,0.00000,4.9996
50,12.4632,2.03269,3.26726,1.23457,1.22899,0.00000,5.0028
51,12.5744,2.03287,3.27810,1.24523,1.23997,0.00000,5.0021
52,12.7557,2.03881,3.29985,1.26104,1.25784,0.00000,5.0024
53,12.8430,2.03813,3.31076,1.27263,1.26645,0.00000,5.0021
54,12.9298,2.04049,3.32061,1.28013,1.27501,0.00000,5.0024
55,13.0252,2.04017,3.33169,1.29151,1.28441,0.00000,5.0028
56,13.1640,2.04285,3.34469,1.30184,1.29810,0.00000,4.9996
57,13.2446,2.04303,3.35556,1.31254,1.30605,0.00000,5.0017
58,13.3488,2.04353,3.36627,1.32273,1.31632,0.00000,5.0028
59,13.4252,2.04507,3.37557,1.33050,1.32386,0.00000,5.0024
60,13.5948,2.04675,3.39404,1.34730,1.34058,0.00000,5.0024
61,13.6729,2.04873,3.40473,1.35600,1.34829,0.00000,5.0024
62,13.7676,2.05185,3.41466,1.36281,1.35762,0.00000,5.0028
63,13.8303,2.04838,3.42050,1.37212,1.36381,0.00000,5.0014
# i_max=13.830 mA  v_die@i_max=2.0484 V  rail 4.9996 to 5.0247 V  sag=25.1 mV
# WARNING rail sag over 10 mV. Shorter or thicker USB cable, and make sure VBG_X1024 is set so the sag is divided out.

# sweep done. Move the two F/M jumpers, then type the next channel label (e.g. s1_D1_R_seat1) and press enter.

File: deliverable/microLED_electrical_characterization/data/round2_sweeps/s2_D2_B_seat1.csv
# ---------------------------------------------------------
# bandgap raw 221.031  ->  rail now 5.0251 V
# ---------------------------------------------------------
# iv_sweep  R_SENSE=98.61  VCC_DMM=5.034  OVERSAMPLE=64  prescaler=/32  adc_off=14.40mV  vbg_cal=1110.7
# rail_tracking=live
level,i_mA,v_die_V,v_anode_V,v_cath_V,v_sense_V,v_gnd_V,vcc_V
1,0.2823,2.49761,2.52605,0.02845,0.02784,0.00000,5.0032
2,0.4982,2.53751,2.58710,0.04959,0.04913,0.00000,5.0247
3,0.7443,2.55452,2.62884,0.07432,0.07340,0.00000,5.0215
4,1.1976,2.58360,2.70315,0.11956,0.11810,0.00000,5.0230
5,1.3996,2.59533,2.73534,0.14001,0.13802,0.00000,5.0194
6,1.6239,2.60402,2.76576,0.16175,0.16014,0.00000,5.0215
7,1.8234,2.62015,2.80118,0.18103,0.17980,0.00000,5.0254
8,2.1517,2.63291,2.84754,0.21463,0.21218,0.00000,5.0258
9,2.3461,2.63986,2.87367,0.23380,0.23135,0.00000,5.0222
10,2.5235,2.64013,2.88958,0.24945,0.24884,0.00000,5.0063
11,2.7099,2.65550,2.92487,0.26937,0.26722,0.00000,5.0254
12,3.0727,2.66907,2.97268,0.30361,0.30300,0.00000,5.0169
13,3.2361,2.67579,2.99804,0.32226,0.31911,0.00000,5.0251
14,3.3902,2.67821,3.01550,0.33729,0.33430,0.00000,5.0180
15,3.5499,2.67897,3.03131,0.35235,0.35005,0.00000,5.0074
16,5.0505,2.72839,3.22893,0.50055,0.49803,0.00000,5.0032
17,5.1952,2.73458,3.24832,0.51375,0.51230,0.00000,5.0039
18,5.3187,2.74630,3.27453,0.52823,0.52448,0.00000,5.0215
19,5.4519,2.74356,3.28385,0.54029,0.53762,0.00000,5.0116
20,5.7021,2.75539,3.31912,0.56373,0.56228,0.00000,5.0134
21,5.8167,2.76039,3.33811,0.57772,0.57359,0.00000,5.0201
22,5.9032,2.75430,3.34062,0.58631,0.58212,0.00000,5.0028
23,6.0554,2.76653,3.36649,0.59996,0.59713,0.00000,5.0183
24,6.2199,2.76225,3.37827,0.61602,0.61335,0.00000,5.0035
25,6.3255,2.76618,3.39215,0.62598,0.62376,0.00000,5.0032
26,6.4370,2.77030,3.40582,0.63552,0.63476,0.00000,5.0032
27,6.5341,2.77270,3.41932,0.64662,0.64433,0.00000,5.0028
28,6.7646,2.78531,3.45657,0.67127,0.66705,0.00000,5.0190
29,6.8359,2.78161,3.45936,0.67775,0.67409,0.00000,5.0039
30,6.9375,2.78315,3.47123,0.68808,0.68411,0.00000,5.0046
31,7.0452,2.78538,3.48378,0.69840,0.69473,0.00000,5.0035
32,6.5900,2.77378,3.42805,0.65427,0.64984,0.00000,5.0035
33,6.6906,2.77584,3.43996,0.66412,0.65976,0.00000,5.0035
34,6.8037,2.78223,3.45666,0.67443,0.67092,0.00000,5.0070
35,6.8899,2.78263,3.46670,0.68407,0.67941,0.00000,5.0060
36,7.0917,2.78470,3.48859,0.70389,0.69931,0.00000,5.0035
37,7.1893,2.78951,3.50264,0.71313,0.70893,0.00000,5.0035
38,7.2824,2.79091,3.51331,0.72240,0.71812,0.00000,5.0032
39,7.3922,2.79848,3.53194,0.73346,0.72895,0.00000,5.0106
40,7.5289,2.80123,3.54824,0.74701,0.74243,0.00000,5.0081
41,7.6325,2.80120,3.55812,0.75692,0.75264,0.00000,5.0084
42,7.6871,2.80455,3.56692,0.76238,0.75802,0.00000,5.0035
43,7.7931,2.80547,3.57830,0.77283,0.76847,0.00000,5.0060
44,7.9691,2.80893,3.59858,0.78965,0.78584,0.00000,5.0032
45,8.0324,2.81456,3.61137,0.79681,0.79208,0.00000,5.0060
46,8.1226,2.81148,3.61696,0.80548,0.80097,0.00000,5.0028
47,8.2101,2.81629,3.62749,0.81120,0.80960,0.00000,5.0028
48,8.9629,2.83528,3.72392,0.88864,0.88383,0.00000,5.0039
49,9.0169,2.83578,3.72998,0.89419,0.88916,0.00000,5.0024
50,9.0864,2.83843,3.73994,0.90151,0.89601,0.00000,5.0028
51,9.1676,2.83901,3.74768,0.90867,0.90401,0.00000,5.0032
52,9.2891,2.84565,3.76592,0.92027,0.91600,0.00000,5.0032
53,9.3544,2.84372,3.77158,0.92786,0.92244,0.00000,5.0024
54,9.4238,2.84786,3.78096,0.93310,0.92928,0.00000,5.0032
55,9.4912,2.84557,3.78677,0.94119,0.93592,0.00000,5.0032
56,9.5958,2.84957,3.80009,0.95052,0.94624,0.00000,5.0028
57,9.6607,2.85176,3.80799,0.95623,0.95264,0.00000,5.0060
58,9.7027,2.85052,3.81211,0.96160,0.95679,0.00000,5.0024
59,9.7615,2.85423,3.82131,0.96708,0.96258,0.00000,5.0028
60,9.8759,2.85626,3.83593,0.97967,0.97387,0.00000,5.0032
61,9.9511,2.85476,3.84101,0.98624,0.98128,0.00000,5.0028
62,10.0014,2.86168,3.84967,0.98799,0.98623,0.00000,5.0032
63,10.0408,2.86046,3.85624,0.99578,0.99013,0.00000,5.0032
# i_max=10.041 mA  v_die@i_max=2.8605 V  rail 5.0024 to 5.0258 V  sag=23.3 mV
# WARNING rail sag over 10 mV. Shorter or thicker USB cable, and make sure VBG_X1024 is set so the sag is divided out.

# sweep done. Move the two F/M jumpers, then type the next channel label (e.g. s1_D1_R_seat1) and press enter.

File: deliverable/microLED_electrical_characterization/data/round2_sweeps/s2_D2_G_seat1.csv
# ---------------------------------------------------------
# bandgap raw 220.516  ->  rail now 5.0368 V
# ---------------------------------------------------------
# iv_sweep  R_SENSE=98.61  VCC_DMM=5.034  OVERSAMPLE=64  prescaler=/32  adc_off=14.40mV  vbg_cal=1110.7
# rail_tracking=live
level,i_mA,v_die_V,v_anode_V,v_cath_V,v_sense_V,v_gnd_V,vcc_V
1,0.2991,2.22736,2.25678,0.02942,0.02950,0.00000,5.0230
2,0.5612,2.26847,2.32489,0.05642,0.05534,0.00000,5.0247
3,0.8349,2.29600,2.37871,0.08271,0.08233,0.00000,5.0247
4,1.3232,2.34028,2.47176,0.13148,0.13048,0.00000,5.0215
5,1.5412,2.36153,2.51450,0.15297,0.15198,0.00000,5.0201
6,1.7651,2.37982,2.55549,0.17567,0.17406,0.00000,5.0233
7,1.9859,2.39344,2.59034,0.19690,0.19583,0.00000,5.0212
8,2.3391,2.42000,2.65288,0.23288,0.23066,0.00000,5.0222
9,2.5427,2.43420,2.68784,0.25365,0.25073,0.00000,5.0254
10,2.7399,2.44497,2.71729,0.27233,0.27018,0.00000,5.0233
11,2.9340,2.45814,2.74907,0.29093,0.28932,0.00000,5.0244
12,3.3136,2.47855,2.80692,0.32837,0.32676,0.00000,5.0247
13,3.4826,2.48778,2.83411,0.34633,0.34342,0.00000,5.0215
14,3.6657,2.49718,2.85973,0.36255,0.36148,0.00000,5.0212
15,3.8320,2.50538,2.88677,0.38140,0.37787,0.00000,5.0212
16,5.4035,2.58375,3.12010,0.53636,0.53283,0.00000,5.0201
17,5.5525,2.59192,3.14221,0.55029,0.54753,0.00000,5.0244
18,5.6656,2.59178,3.15468,0.56289,0.55869,0.00000,5.0155
19,5.8133,2.60317,3.17934,0.57616,0.57325,0.00000,5.0233
20,6.0711,2.61285,3.21550,0.60266,0.59867,0.00000,5.0244
21,6.1731,2.61769,3.23086,0.61317,0.60873,0.00000,5.0219
22,6.3113,2.62199,3.24695,0.62496,0.62236,0.00000,5.0212
23,6.4093,2.62506,3.26129,0.63623,0.63202,0.00000,5.0144
24,6.6027,2.63262,3.28754,0.65492,0.65109,0.00000,5.0152
25,6.6950,2.62990,3.29444,0.66454,0.66019,0.00000,5.0039
26,6.8448,2.64740,3.32413,0.67673,0.67497,0.00000,5.0233
27,6.9419,2.64809,3.33493,0.68683,0.68454,0.00000,5.0169
28,7.1621,2.65698,3.36730,0.71032,0.70626,0.00000,5.0201
29,7.2653,2.66291,3.38363,0.72072,0.71643,0.00000,5.0244
30,7.3630,2.66447,3.39475,0.73028,0.72607,0.00000,5.0215
31,7.4651,2.67076,3.41126,0.74050,0.73613,0.00000,5.0254
32,6.9900,2.64257,3.33643,0.69387,0.68928,0.00000,5.0095
33,7.1041,2.65368,3.35812,0.70444,0.70054,0.00000,5.0169
34,7.2048,2.65192,3.36544,0.71352,0.71046,0.00000,5.0074
35,7.3120,2.66400,3.38948,0.72548,0.72104,0.00000,5.0222
36,7.4948,2.66265,3.40584,0.74319,0.73906,0.00000,5.0039
37,7.6150,2.66756,3.42169,0.75413,0.75092,0.00000,5.0102
38,7.6891,2.67110,3.43382,0.76273,0.75822,0.00000,5.0074
39,7.8145,2.67997,3.45454,0.77457,0.77059,0.00000,5.0180
40,7.9453,2.67954,3.46700,0.78746,0.78349,0.00000,5.0077
41,8.0342,2.68148,3.47802,0.79653,0.79225,0.00000,5.0081
42,8.1410,2.68906,3.49582,0.80676,0.80278,0.00000,5.0148
43,8.2332,2.69570,3.51018,0.81448,0.81188,0.00000,5.0190
44,8.3909,2.69429,3.52515,0.83086,0.82742,0.00000,5.0063
45,8.4575,2.69803,3.53730,0.83927,0.83399,0.00000,5.0077
46,8.5603,2.70291,3.55240,0.84949,0.84414,0.00000,5.0127
47,8.6458,2.70307,3.55900,0.85593,0.85256,0.00000,5.0077
48,9.4098,2.72660,3.65900,0.93240,0.92790,0.00000,5.0035
49,9.4784,2.73184,3.67162,0.93978,0.93466,0.00000,5.0067
50,9.5477,2.73114,3.67752,0.94638,0.94150,0.00000,5.0032
51,9.6157,2.73393,3.68648,0.95256,0.94821,0.00000,5.0035
52,9.7456,2.73859,3.70494,0.96636,0.96101,0.00000,5.0042
53,9.8079,2.74056,3.71245,0.97189,0.96716,0.00000,5.0028
54,9.8704,2.74278,3.72206,0.97928,0.97332,0.00000,5.0035
55,9.9455,2.74362,3.72916,0.98554,0.98073,0.00000,5.0035
56,10.0368,2.74957,3.74510,0.99554,0.98973,0.00000,5.0074
57,10.0950,2.74981,3.74985,1.00005,0.99546,0.00000,5.0035
58,10.1601,2.75049,3.75787,1.00739,1.00189,0.00000,5.0028
59,10.2305,2.75301,3.76627,1.01325,1.00883,0.00000,5.0035
60,10.3487,2.75741,3.78271,1.02530,1.02049,0.00000,5.0046
61,10.4104,2.76033,3.79110,1.03077,1.02657,0.00000,5.0067
62,10.4565,2.76126,3.79711,1.03585,1.03112,0.00000,5.0035
63,10.5170,2.75927,3.80230,1.04304,1.03708,0.00000,5.0028
# i_max=10.517 mA  v_die@i_max=2.7593 V  rail 5.0028 to 5.0254 V  sag=22.6 mV
# WARNING rail sag over 10 mV. Shorter or thicker USB cable, and make sure VBG_X1024 is set so the sag is divided out.

# sweep done. Move the two F/M jumpers, then type the next channel label (e.g. s1_D1_R_seat1) and press enter.

File: deliverable/microLED_electrical_characterization/data/round2_sweeps/s2_D2_R_seat1.csv
# ---------------------------------------------------------
# bandgap raw 220.766  ->  rail now 5.0311 V
# ---------------------------------------------------------
# iv_sweep  R_SENSE=98.61  VCC_DMM=5.034  OVERSAMPLE=64  prescaler=/32  adc_off=14.40mV  vbg_cal=1110.7
# rail_tracking=live
level,i_mA,v_die_V,v_anode_V,v_cath_V,v_sense_V,v_gnd_V,vcc_V
1,0.3485,1.74801,1.78238,0.03436,0.03436,0.00000,5.0130
2,0.6679,1.78137,1.84830,0.06693,0.06586,0.00000,5.0258
3,0.9758,1.79951,1.89642,0.09692,0.09623,0.00000,5.0212
4,1.5576,1.82610,1.98184,0.15574,0.15360,0.00000,5.0233
5,1.8436,1.83845,2.02163,0.18318,0.18180,0.00000,5.0254
6,2.0942,1.84874,2.05755,0.20881,0.20651,0.00000,5.0240
7,2.3861,1.85406,2.09081,0.23675,0.23529,0.00000,5.0247
8,2.8313,1.86583,2.14695,0.28111,0.27920,0.00000,5.0127
9,3.0875,1.87583,2.18297,0.30714,0.30446,0.00000,5.0222
10,3.3327,1.88261,2.21370,0.33109,0.32864,0.00000,5.0230
11,3.5775,1.89200,2.24722,0.35523,0.35277,0.00000,5.0251
12,4.0564,1.90307,2.30476,0.40168,0.40000,0.00000,5.0230
13,4.2756,1.90616,2.32946,0.42331,0.42162,0.00000,5.0212
14,4.5109,1.91263,2.35883,0.44620,0.44482,0.00000,5.0219
15,4.7242,1.91559,2.38451,0.46892,0.46585,0.00000,5.0240
16,6.7758,1.95343,2.62357,0.67015,0.66816,0.00000,5.0035
17,6.9364,1.95527,2.64385,0.68858,0.68400,0.00000,5.0032
18,7.1261,1.95825,2.66439,0.70614,0.70270,0.00000,5.0032
19,7.2863,1.96176,2.68477,0.72301,0.71850,0.00000,5.0032
20,7.6413,1.96916,2.72680,0.75763,0.75351,0.00000,5.0070
21,7.8169,1.97390,2.74801,0.77411,0.77082,0.00000,5.0109
22,7.9712,1.97144,2.76153,0.79009,0.78604,0.00000,5.0035
23,8.1226,1.97498,2.77993,0.80494,0.80097,0.00000,5.0028
24,8.3978,1.98403,2.81650,0.83247,0.82811,0.00000,5.0162
25,8.5204,1.98077,2.82593,0.84515,0.84019,0.00000,5.0032
26,8.6713,1.98344,2.84371,0.86027,0.85508,0.00000,5.0032
27,8.8287,1.98930,2.86425,0.87495,0.87060,0.00000,5.0060
28,9.1248,1.99337,2.89783,0.90446,0.89980,0.00000,5.0074
29,9.2634,1.99450,2.91186,0.91736,0.91347,0.00000,5.0035
30,9.4068,1.99436,2.92654,0.93218,0.92760,0.00000,5.0032
31,9.5503,2.00308,2.94942,0.94634,0.94176,0.00000,5.0120
32,8.9090,1.98856,2.87013,0.88157,0.87852,0.00000,5.0032
33,9.0268,1.99223,2.88733,0.89510,0.89013,0.00000,5.0028
34,9.2003,1.99286,2.90445,0.91159,0.90724,0.00000,5.0067
35,9.3154,1.99665,2.92036,0.92371,0.91860,0.00000,5.0032
36,9.6089,1.99864,2.95097,0.95234,0.94753,0.00000,5.0032
37,9.7374,2.00039,2.96624,0.96585,0.96020,0.00000,5.0032
38,9.8575,2.00483,2.98245,0.97762,0.97204,0.00000,5.0028
39,10.0036,2.00855,2.99752,0.98898,0.98646,0.00000,5.0035
40,10.2043,2.00804,3.01909,1.01105,1.00624,0.00000,5.0028
41,10.3304,2.01169,3.03548,1.02379,1.01868,0.00000,5.0032
42,10.4504,2.01367,3.04923,1.03555,1.03051,0.00000,5.0032
43,10.5727,2.01695,3.06341,1.04646,1.04257,0.00000,5.0035
44,10.8259,2.02062,3.09114,1.07052,1.06754,0.00000,5.0032
45,10.9196,2.01873,3.10261,1.08388,1.07678,0.00000,5.0024
46,11.0465,2.02269,3.11710,1.09441,1.08930,0.00000,5.0028
47,11.1603,2.02459,3.13076,1.10617,1.10052,0.00000,5.0032
48,12.2247,2.04194,3.25337,1.21143,1.20547,0.00000,5.0024
49,12.3389,2.04128,3.26382,1.22254,1.21674,0.00000,5.0042
50,12.4323,2.04413,3.27497,1.23083,1.22595,0.00000,5.0032
51,12.5143,2.04475,3.28566,1.24090,1.23403,0.00000,5.0028
52,12.7163,2.04620,3.30634,1.26014,1.25396,0.00000,5.0028
53,12.7881,2.04767,3.31611,1.26844,1.26103,0.00000,5.0021
54,12.8858,2.04911,3.32779,1.27869,1.27067,0.00000,5.0028
55,12.9796,2.05123,3.33696,1.28572,1.27992,0.00000,5.0032
56,13.1257,2.05369,3.35290,1.29921,1.29432,0.00000,5.0024
57,13.1823,2.05460,3.36314,1.30854,1.29991,0.00000,5.0028
58,13.2830,2.05468,3.37283,1.31815,1.30983,0.00000,5.0028
59,13.3783,2.05635,3.38147,1.32512,1.31924,0.00000,5.0032
60,13.5500,2.06025,3.40199,1.34174,1.33617,0.00000,5.0028
61,13.6282,2.06048,3.41115,1.35067,1.34388,0.00000,5.0028
62,13.7159,2.06116,3.41941,1.35825,1.35252,0.00000,5.0032
63,13.7863,2.06307,3.42979,1.36672,1.35947,0.00000,5.0032
# i_max=13.786 mA  v_die@i_max=2.0631 V  rail 5.0021 to 5.0258 V  sag=23.7 mV
# WARNING rail sag over 10 mV. Shorter or thicker USB cable, and make sure VBG_X1024 is set so the sag is divided out.

# sweep done. Move the two F/M jumpers, then type the next channel label (e.g. s1_D1_R_seat1) and press enter.

File: deliverable/microLED_electrical_characterization/data/round2_sweeps/s2_D3_B_seat1.csv
# ---------------------------------------------------------
# bandgap raw 220.406  ->  rail now 5.0393 V
# ---------------------------------------------------------
# iv_sweep  R_SENSE=98.61  VCC_DMM=5.034  OVERSAMPLE=64  prescaler=/32  adc_off=14.40mV  vbg_cal=1110.7
# rail_tracking=live
level,i_mA,v_die_V,v_anode_V,v_cath_V,v_sense_V,v_gnd_V,vcc_V
1,0.2839,2.49843,2.52711,0.02869,0.02800,0.00000,5.0063
2,0.4957,2.53426,2.58398,0.04972,0.04888,0.00000,5.0212
3,0.7438,2.55412,2.62830,0.07419,0.07334,0.00000,5.0233
4,1.1973,2.58200,2.70151,0.11952,0.11806,0.00000,5.0212
5,1.4001,2.59721,2.73757,0.14036,0.13806,0.00000,5.0244
6,1.6258,2.60555,2.76709,0.16154,0.16032,0.00000,5.0251
7,1.8251,2.61364,2.79483,0.18120,0.17997,0.00000,5.0212
8,2.1472,2.63140,2.84575,0.21434,0.21174,0.00000,5.0244
9,2.3506,2.63909,2.87334,0.23425,0.23179,0.00000,5.0254
10,2.5346,2.64700,2.89770,0.25070,0.24994,0.00000,5.0215
11,2.7132,2.65448,2.92379,0.26931,0.26755,0.00000,5.0244
12,3.0799,2.66687,2.97204,0.30517,0.30371,0.00000,5.0226
13,3.2402,2.67350,2.99647,0.32297,0.31952,0.00000,5.0230
14,3.4065,2.67828,3.01650,0.33821,0.33591,0.00000,5.0240
15,3.5708,2.68384,3.03764,0.35380,0.35211,0.00000,5.0244
16,5.0727,2.73316,3.23722,0.50405,0.50022,0.00000,5.0219
17,5.2123,2.73148,3.24875,0.51727,0.51398,0.00000,5.0123
18,5.3250,2.74086,3.27009,0.52923,0.52509,0.00000,5.0208
19,5.4665,2.74214,3.28487,0.54272,0.53905,0.00000,5.0180
20,5.6965,2.74301,3.30811,0.56510,0.56174,0.00000,5.0042
21,5.8208,2.75296,3.33062,0.57767,0.57399,0.00000,5.0155
22,5.9470,2.75523,3.34495,0.58973,0.58643,0.00000,5.0166
23,6.0694,2.76217,3.36450,0.60233,0.59850,0.00000,5.0222
24,6.2454,2.76093,3.37984,0.61891,0.61586,0.00000,5.0091
25,6.3588,2.77018,3.40129,0.63110,0.62704,0.00000,5.0194
26,6.4395,2.76382,3.40233,0.63851,0.63500,0.00000,5.0039
27,6.5424,2.76557,3.41546,0.64988,0.64515,0.00000,5.0039
28,6.7807,2.77981,3.45159,0.67178,0.66864,0.00000,5.0148
29,6.8416,2.77515,3.45446,0.67931,0.67465,0.00000,5.0035
30,6.9449,2.77832,3.46804,0.68972,0.68484,0.00000,5.0032
31,7.0919,2.78751,3.48929,0.70178,0.69933,0.00000,5.0176
32,6.5999,2.76896,3.42337,0.65441,0.65082,0.00000,5.0028
33,6.7042,2.77310,3.43879,0.66569,0.66111,0.00000,5.0074
34,6.8362,2.78011,3.45530,0.67519,0.67412,0.00000,5.0116
35,6.9043,2.77706,3.46118,0.68412,0.68084,0.00000,5.0035
36,7.1175,2.78206,3.48819,0.70614,0.70186,0.00000,5.0032
37,7.2244,2.78450,3.49796,0.71346,0.71240,0.00000,5.0032
38,7.2969,2.78874,3.51203,0.72329,0.71954,0.00000,5.0035
39,7.3998,2.78989,3.52279,0.73291,0.72970,0.00000,5.0035
40,7.5452,2.79496,3.54343,0.74847,0.74403,0.00000,5.0081
41,7.6434,2.79766,3.55574,0.75807,0.75372,0.00000,5.0095
42,7.7236,2.79930,3.56444,0.76514,0.76163,0.00000,5.0067
43,7.8185,2.79734,3.57229,0.77495,0.77098,0.00000,5.0039
44,7.9792,2.80336,3.59469,0.79133,0.78683,0.00000,5.0032
45,8.0574,2.80626,3.60553,0.79927,0.79454,0.00000,5.0032
46,8.1418,2.80889,3.61740,0.80851,0.80286,0.00000,5.0070
47,8.2291,2.81199,3.62805,0.81606,0.81147,0.00000,5.0074
48,8.9949,2.82931,3.71928,0.88997,0.88699,0.00000,5.0032
49,9.0584,2.82947,3.72768,0.89821,0.89325,0.00000,5.0032
50,9.1218,2.83142,3.73565,0.90423,0.89950,0.00000,5.0035
51,9.2077,2.83287,3.74504,0.91217,0.90797,0.00000,5.0035
52,9.3171,2.83726,3.76243,0.92518,0.91876,0.00000,5.0049
53,9.4101,2.83808,3.77067,0.93259,0.92793,0.00000,5.0070
54,9.4648,2.83995,3.77816,0.93821,0.93332,0.00000,5.0056
55,9.5247,2.84062,3.78458,0.94396,0.93923,0.00000,5.0049
56,9.6128,2.84339,3.79581,0.95243,0.94792,0.00000,5.0028
57,9.6654,2.84389,3.80158,0.95768,0.95310,0.00000,5.0032
58,9.7273,2.84481,3.81036,0.96555,0.95921,0.00000,5.0032
59,9.7987,2.84777,3.81761,0.96984,0.96625,0.00000,5.0024
60,9.9092,2.85054,3.83303,0.98249,0.97715,0.00000,5.0032
61,9.9689,2.85301,3.83978,0.98678,0.98304,0.00000,5.0028
62,10.0076,2.85382,3.84586,0.99204,0.98685,0.00000,5.0032
63,10.0816,2.85439,3.85365,0.99926,0.99414,0.00000,5.0046
# i_max=10.082 mA  v_die@i_max=2.8544 V  rail 5.0024 to 5.0254 V  sag=23.0 mV
# WARNING rail sag over 10 mV. Shorter or thicker USB cable, and make sure VBG_X1024 is set so the sag is divided out.

# sweep done. Move the two F/M jumpers, then type the next channel label (e.g. s1_D1_R_seat1) and press enter.

File: deliverable/microLED_electrical_characterization/data/round2_sweeps/s2_D3_G_seat1.csv
# ---------------------------------------------------------
# bandgap raw 220.703  ->  rail now 5.0326 V
# ---------------------------------------------------------
# iv_sweep  R_SENSE=98.61  VCC_DMM=5.034  OVERSAMPLE=64  prescaler=/32  adc_off=14.40mV  vbg_cal=1110.7
# rail_tracking=live
level,i_mA,v_die_V,v_anode_V,v_cath_V,v_sense_V,v_gnd_V,vcc_V
1,0.2987,2.21977,2.24976,0.02999,0.02945,0.00000,5.0081
2,0.5577,2.26217,2.31885,0.05668,0.05500,0.00000,5.0198
3,0.8350,2.29187,2.37498,0.08311,0.08234,0.00000,5.0254
4,1.3243,2.33581,2.46747,0.13167,0.13059,0.00000,5.0230
5,1.5416,2.35530,2.50869,0.15339,0.15201,0.00000,5.0215
6,1.7695,2.37080,2.54675,0.17594,0.17449,0.00000,5.0222
7,1.9924,2.38774,2.58544,0.19770,0.19647,0.00000,5.0240
8,2.3503,2.40992,2.64437,0.23445,0.23176,0.00000,5.0230
9,2.5531,2.42132,2.67530,0.25398,0.25176,0.00000,5.0180
10,2.7398,2.43805,2.71060,0.27254,0.27017,0.00000,5.0201
11,2.9361,2.44738,2.73951,0.29214,0.28953,0.00000,5.0198
12,3.3137,2.46595,2.79409,0.32814,0.32676,0.00000,5.0113
13,3.4907,2.48061,2.82789,0.34728,0.34421,0.00000,5.0208
14,3.6678,2.48558,2.84764,0.36207,0.36168,0.00000,5.0109
15,3.8413,2.49415,2.87592,0.38177,0.37879,0.00000,5.0169
16,5.4143,2.57053,3.10841,0.53788,0.53391,0.00000,5.0120
17,5.5547,2.57548,3.12668,0.55119,0.54775,0.00000,5.0099
18,5.6943,2.58196,3.14470,0.56274,0.56151,0.00000,5.0106
19,5.8178,2.59014,3.16789,0.57775,0.57369,0.00000,5.0169
20,6.0883,2.60521,3.20811,0.60290,0.60037,0.00000,5.0212
21,6.1973,2.60482,3.21991,0.61509,0.61111,0.00000,5.0123
22,6.2974,2.60618,3.23145,0.62527,0.62099,0.00000,5.0042
23,6.4518,2.62039,3.25768,0.63729,0.63621,0.00000,5.0205
24,6.6207,2.62164,3.27650,0.65486,0.65287,0.00000,5.0063
25,6.7323,2.62402,3.29232,0.66830,0.66387,0.00000,5.0081
26,6.8401,2.63026,3.30615,0.67588,0.67451,0.00000,5.0070
27,6.9369,2.63040,3.31887,0.68847,0.68404,0.00000,5.0035
28,7.1987,2.64756,3.36101,0.71346,0.70986,0.00000,5.0201
29,7.2599,2.64530,3.36548,0.72017,0.71590,0.00000,5.0053
30,7.3714,2.64619,3.37737,0.73117,0.72690,0.00000,5.0042
31,7.4667,2.65098,3.39078,0.73980,0.73629,0.00000,5.0032
32,7.0101,2.63657,3.33097,0.69440,0.69127,0.00000,5.0067
33,7.1221,2.63938,3.34543,0.70605,0.70231,0.00000,5.0081
34,7.2236,2.64319,3.35688,0.71369,0.71232,0.00000,5.0032
35,7.3199,2.64675,3.37161,0.72487,0.72181,0.00000,5.0028
36,7.5235,2.65178,3.39810,0.74632,0.74189,0.00000,5.0028
37,7.6425,2.66210,3.41978,0.75768,0.75363,0.00000,5.0130
38,7.7160,2.66121,3.42544,0.76423,0.76087,0.00000,5.0032
39,7.8202,2.66312,3.43771,0.77458,0.77115,0.00000,5.0024
40,7.9699,2.66899,3.45857,0.78958,0.78591,0.00000,5.0032
41,8.0520,2.67291,3.47173,0.79882,0.79401,0.00000,5.0056
42,8.1325,2.67701,3.48392,0.80691,0.80194,0.00000,5.0032
43,8.2275,2.67819,3.49401,0.81582,0.81131,0.00000,5.0035
44,8.4091,2.68751,3.51848,0.83097,0.82922,0.00000,5.0028
45,8.4878,2.68793,3.52881,0.84088,0.83699,0.00000,5.0032
46,8.5724,2.68995,3.54001,0.85006,0.84532,0.00000,5.0028
47,8.6620,2.69396,3.55171,0.85775,0.85416,0.00000,5.0032
48,9.4410,2.71995,3.65421,0.93426,0.93097,0.00000,5.0028
49,9.4983,2.72339,3.66505,0.94166,0.93662,0.00000,5.0028
50,9.5841,2.72274,3.67248,0.94974,0.94509,0.00000,5.0032
51,9.6468,2.72709,3.68241,0.95532,0.95127,0.00000,5.0032
52,9.7785,2.73247,3.70016,0.96769,0.96426,0.00000,5.0028
53,9.8357,2.73389,3.70859,0.97471,0.96990,0.00000,5.0032
54,9.8969,2.73652,3.71795,0.98143,0.97594,0.00000,5.0028
55,9.9758,2.73976,3.72669,0.98692,0.98372,0.00000,5.0032
56,10.0557,2.74390,3.74085,0.99694,0.99159,0.00000,5.0060
57,10.1214,2.74358,3.74745,1.00387,0.99807,0.00000,5.0032
58,10.2003,2.74381,3.75417,1.01036,1.00585,0.00000,5.0032
59,10.2606,2.75057,3.76710,1.01654,1.01180,0.00000,5.0081
60,10.3808,2.75067,3.77769,1.02701,1.02365,0.00000,5.0024
61,10.4233,2.75083,3.78440,1.03357,1.02784,0.00000,5.0032
62,10.4891,2.75469,3.79352,1.03883,1.03433,0.00000,5.0035
63,10.5426,2.75568,3.80055,1.04487,1.03960,0.00000,5.0028
# i_max=10.543 mA  v_die@i_max=2.7557 V  rail 5.0024 to 5.0254 V  sag=23.0 mV
# WARNING rail sag over 10 mV. Shorter or thicker USB cable, and make sure VBG_X1024 is set so the sag is divided out.

# sweep done. Move the two F/M jumpers, then type the next channel label (e.g. s1_D1_R_seat1) and press enter.

File: deliverable/microLED_electrical_characterization/data/round2_sweeps/s2_D5_B_seat1.csv
# ---------------------------------------------------------
# bandgap raw 220.984  ->  rail now 5.0261 V
# ---------------------------------------------------------
# iv_sweep  R_SENSE=98.61  VCC_DMM=5.034  OVERSAMPLE=64  prescaler=/32  adc_off=14.40mV  vbg_cal=1110.7
# rail_tracking=live
level,i_mA,v_die_V,v_anode_V,v_cath_V,v_sense_V,v_gnd_V,vcc_V
1,0.2828,2.51237,2.54072,0.02835,0.02789,0.00000,5.0226
2,0.4975,2.54618,2.59546,0.04929,0.04906,0.00000,5.0247
3,0.7449,2.56314,2.63714,0.07400,0.07346,0.00000,5.0201
4,1.1921,2.59159,2.71052,0.11893,0.11755,0.00000,5.0187
5,1.3961,2.60564,2.74553,0.13989,0.13767,0.00000,5.0208
6,1.6180,2.61621,2.77752,0.16131,0.15955,0.00000,5.0251
7,1.8147,2.62480,2.80520,0.18040,0.17894,0.00000,5.0226
8,2.1388,2.64278,2.85607,0.21329,0.21091,0.00000,5.0247
9,2.3382,2.65110,2.88312,0.23202,0.23057,0.00000,5.0219
10,2.5301,2.66014,2.91032,0.25018,0.24949,0.00000,5.0251
11,2.6870,2.66534,2.93345,0.26811,0.26497,0.00000,5.0233
12,3.0565,2.67923,2.98301,0.30378,0.30140,0.00000,5.0198
13,3.2330,2.68775,3.00770,0.31996,0.31881,0.00000,5.0251
14,3.3802,2.69306,3.02860,0.33554,0.33332,0.00000,5.0194
15,3.5344,2.69815,3.05020,0.35205,0.34853,0.00000,5.0212
16,5.0475,2.75257,3.25269,0.50011,0.49774,0.00000,5.0247
17,5.1718,2.75681,3.27078,0.51397,0.50999,0.00000,5.0222
18,5.2666,2.75818,3.28203,0.52385,0.51934,0.00000,5.0169
19,5.4232,2.76120,3.30012,0.53892,0.53478,0.00000,5.0212
20,5.6505,2.75885,3.32001,0.56116,0.55719,0.00000,5.0032
21,5.7664,2.76686,3.33984,0.57299,0.56863,0.00000,5.0127
22,5.8989,2.77629,3.36075,0.58445,0.58170,0.00000,5.0180
23,6.0193,2.78100,3.37886,0.59786,0.59356,0.00000,5.0233
24,6.1843,2.77975,3.39387,0.61411,0.60983,0.00000,5.0106
25,6.3122,2.78880,3.41492,0.62612,0.62244,0.00000,5.0219
26,6.3980,2.78171,3.41690,0.63518,0.63090,0.00000,5.0060
27,6.5171,2.79644,3.44315,0.64671,0.64265,0.00000,5.0230
28,6.7047,2.79421,3.45987,0.66566,0.66115,0.00000,5.0113
29,6.8393,2.80385,3.48011,0.67626,0.67442,0.00000,5.0198
30,6.8892,2.79725,3.48102,0.68377,0.67934,0.00000,5.0032
31,7.0326,2.80803,3.50504,0.69701,0.69349,0.00000,5.0237
32,6.5462,2.78725,3.43728,0.65003,0.64553,0.00000,5.0056
33,6.6645,2.79956,3.46104,0.66148,0.65719,0.00000,5.0198
34,6.7857,2.80277,3.47528,0.67251,0.66914,0.00000,5.0233
35,6.8595,2.80416,3.48532,0.68116,0.67641,0.00000,5.0198
36,7.0595,2.79916,3.49812,0.69896,0.69613,0.00000,5.0032
37,7.1878,2.81512,3.52721,0.71209,0.70879,0.00000,5.0240
38,7.2454,2.80975,3.52896,0.71921,0.71447,0.00000,5.0120
39,7.3604,2.81729,3.54762,0.73033,0.72581,0.00000,5.0230
40,7.4853,2.81514,3.55800,0.74286,0.73812,0.00000,5.0116
41,7.5871,2.81677,3.56960,0.75283,0.74817,0.00000,5.0113
42,7.6641,2.81633,3.57392,0.75759,0.75576,0.00000,5.0032
43,7.7348,2.82206,3.58976,0.76770,0.76273,0.00000,5.0084
44,7.9189,2.82136,3.60720,0.78585,0.78088,0.00000,5.0042
45,7.9883,2.82485,3.61617,0.79131,0.78772,0.00000,5.0035
46,8.0730,2.82602,3.62675,0.80074,0.79608,0.00000,5.0042
47,8.1456,2.82931,3.63813,0.80882,0.80324,0.00000,5.0032
48,8.9067,2.84710,3.72989,0.88279,0.87829,0.00000,5.0032
49,8.9802,2.85277,3.74252,0.88974,0.88554,0.00000,5.0067
50,9.0259,2.85260,3.74737,0.89478,0.89004,0.00000,5.0032
51,9.1134,2.85321,3.75676,0.90356,0.89867,0.00000,5.0032
52,9.2465,2.85695,3.77180,0.91485,0.91180,0.00000,5.0032
53,9.2993,2.85896,3.78070,0.92174,0.91700,0.00000,5.0028
54,9.3680,2.85822,3.78688,0.92866,0.92377,0.00000,5.0035
55,9.4261,2.86229,3.79623,0.93394,0.92951,0.00000,5.0032
56,9.5401,2.86685,3.81280,0.94595,0.94075,0.00000,5.0123
57,9.5971,2.86249,3.81360,0.95111,0.94637,0.00000,5.0035
58,9.6499,2.86710,3.82249,0.95539,0.95158,0.00000,5.0032
59,9.7047,2.86707,3.82910,0.96202,0.95699,0.00000,5.0035
60,9.8102,2.86980,3.84207,0.97227,0.96739,0.00000,5.0028
61,9.8768,2.87170,3.85214,0.98044,0.97395,0.00000,5.0060
62,9.9371,2.87260,3.85776,0.98517,0.97990,0.00000,5.0032
63,9.9952,2.87504,3.86364,0.98860,0.98562,0.00000,5.0032
# i_max=9.995 mA  v_die@i_max=2.8750 V  rail 5.0028 to 5.0251 V  sag=22.3 mV
# WARNING rail sag over 10 mV. Shorter or thicker USB cable, and make sure VBG_X1024 is set so the sag is divided out.

# sweep done. Move the two F/M jumpers, then type the next channel label (e.g. s1_D1_R_seat1) and press enter.

File: deliverable/microLED_electrical_characterization/data/round2_sweeps/s2_D5_G_seat1.csv
# ---------------------------------------------------------
# bandgap raw 220.844  ->  rail now 5.0293 V
# ---------------------------------------------------------
# iv_sweep  R_SENSE=98.61  VCC_DMM=5.034  OVERSAMPLE=64  prescaler=/32  adc_off=14.40mV  vbg_cal=1110.7
# rail_tracking=live
level,i_mA,v_die_V,v_anode_V,v_cath_V,v_sense_V,v_gnd_V,vcc_V
1,0.2956,2.23298,2.26251,0.02953,0.02915,0.00000,5.0070
2,0.5556,2.27801,2.33379,0.05578,0.05479,0.00000,5.0226
3,0.8309,2.30640,2.38911,0.08270,0.08194,0.00000,5.0240
4,1.3042,2.35393,2.48491,0.13098,0.12860,0.00000,5.0198
5,1.5383,2.37715,2.52945,0.15230,0.15169,0.00000,5.0237
6,1.7410,2.38421,2.55840,0.17420,0.17168,0.00000,5.0060
7,1.9792,2.41020,2.60629,0.19609,0.19517,0.00000,5.0240
8,2.3329,2.43451,2.66556,0.23104,0.23005,0.00000,5.0169
9,2.5370,2.45141,2.70250,0.25109,0.25017,0.00000,5.0233
10,2.7232,2.46394,2.73377,0.26984,0.26853,0.00000,5.0226
11,2.9249,2.47261,2.76172,0.28911,0.28842,0.00000,5.0190
12,3.2699,2.48982,2.81394,0.32412,0.32244,0.00000,5.0032
13,3.4738,2.50783,2.85115,0.34332,0.34255,0.00000,5.0212
14,3.6332,2.51742,2.87899,0.36157,0.35827,0.00000,5.0247
15,3.7936,2.52711,2.90442,0.37731,0.37409,0.00000,5.0219
16,5.3466,2.59734,3.12724,0.52990,0.52723,0.00000,5.0035
17,5.4973,2.60859,3.15259,0.54400,0.54208,0.00000,5.0134
18,5.6040,2.60746,3.16420,0.55673,0.55261,0.00000,5.0032
19,5.7573,2.62291,3.19340,0.57049,0.56773,0.00000,5.0212
20,5.9919,2.62334,3.21825,0.59490,0.59086,0.00000,5.0032
21,6.0941,2.62982,3.23565,0.60583,0.60094,0.00000,5.0039
22,6.2486,2.64266,3.26274,0.62008,0.61618,0.00000,5.0169
23,6.3658,2.64895,3.28128,0.63233,0.62773,0.00000,5.0219
24,6.5296,2.64765,3.29474,0.64709,0.64388,0.00000,5.0035
25,6.6562,2.65942,3.31985,0.66042,0.65637,0.00000,5.0169
26,6.7500,2.65799,3.32765,0.66966,0.66561,0.00000,5.0039
27,6.8453,2.66361,3.34328,0.67967,0.67501,0.00000,5.0074
28,7.0840,2.67069,3.37336,0.70268,0.69855,0.00000,5.0063
29,7.1810,2.67167,3.38444,0.71278,0.70812,0.00000,5.0032
30,7.2746,2.67718,3.39980,0.72262,0.71734,0.00000,5.0063
31,7.3842,2.68411,3.41755,0.73343,0.72816,0.00000,5.0099
32,6.9118,2.66657,3.35196,0.68540,0.68158,0.00000,5.0056
33,7.0382,2.67046,3.36939,0.69893,0.69404,0.00000,5.0102
34,7.1250,2.66979,3.37766,0.70786,0.70260,0.00000,5.0035
35,7.2282,2.67510,3.39170,0.71659,0.71278,0.00000,5.0032
36,7.4288,2.68274,3.41926,0.73652,0.73255,0.00000,5.0032
37,7.5276,2.68583,3.43316,0.74734,0.74230,0.00000,5.0035
38,7.6285,2.68945,3.44620,0.75675,0.75225,0.00000,5.0032
39,7.7082,2.69342,3.45796,0.76454,0.76011,0.00000,5.0032
40,7.8675,2.69903,3.47889,0.77986,0.77581,0.00000,5.0035
41,7.9567,2.69999,3.48957,0.78958,0.78461,0.00000,5.0032
42,8.0343,2.70693,3.50454,0.79761,0.79226,0.00000,5.0067
43,8.1247,2.70793,3.51400,0.80607,0.80118,0.00000,5.0032
44,8.2935,2.71297,3.53713,0.82416,0.81782,0.00000,5.0032
45,8.3878,2.71797,3.54845,0.83048,0.82712,0.00000,5.0035
46,8.4628,2.72467,3.56553,0.84086,0.83451,0.00000,5.0109
47,8.5475,2.72427,3.57326,0.84898,0.84287,0.00000,5.0060
48,9.3024,2.74904,3.67215,0.92311,0.91731,0.00000,5.0028
49,9.4005,2.75565,3.68837,0.93272,0.92698,0.00000,5.0123
50,9.4548,2.75328,3.69050,0.93722,0.93234,0.00000,5.0032
51,9.5144,2.75572,3.69997,0.94425,0.93822,0.00000,5.0032
52,9.6608,2.76105,3.71859,0.95754,0.95265,0.00000,5.0056
53,9.7103,2.76251,3.72646,0.96394,0.95753,0.00000,5.0032
54,9.7799,2.76500,3.73412,0.96912,0.96439,0.00000,5.0035
55,9.8418,2.76675,3.74328,0.97653,0.97050,0.00000,5.0035
56,9.9411,2.76873,3.75474,0.98601,0.98029,0.00000,5.0028
57,9.9990,2.77324,3.76375,0.99050,0.98600,0.00000,5.0035
58,10.0432,2.77255,3.76963,0.99708,0.99036,0.00000,5.0028
59,10.1051,2.77412,3.77829,1.00417,0.99646,0.00000,5.0032
60,10.2468,2.77732,3.79371,1.01639,1.01043,0.00000,5.0032
61,10.2924,2.77989,3.80177,1.02188,1.01493,0.00000,5.0035
62,10.3598,2.78068,3.80753,1.02685,1.02158,0.00000,5.0032
63,10.4025,2.78365,3.81570,1.03205,1.02579,0.00000,5.0024
# i_max=10.402 mA  v_die@i_max=2.7837 V  rail 5.0024 to 5.0247 V  sag=22.3 mV
# WARNING rail sag over 10 mV. Shorter or thicker USB cable, and make sure VBG_X1024 is set so the sag is divided out.

# sweep done. Move the two F/M jumpers, then type the next channel label (e.g. s1_D1_R_seat1) and press enter.

File: deliverable/microLED_electrical_characterization/data/round2_sweeps/s2_D8_B_seat1_OPEN.csv
# ---------------------------------------------------------
# bandgap raw 221.047  ->  rail now 5.0247 V
# ---------------------------------------------------------
# iv_sweep  R_SENSE=98.61  VCC_DMM=5.034  OVERSAMPLE=64  prescaler=/32  adc_off=14.40mV  vbg_cal=1110.7
# rail_tracking=live
level,i_mA,v_die_V,v_anode_V,v_cath_V,v_sense_V,v_gnd_V,vcc_V
1,0.1460,4.99875,5.01315,0.01440,0.01440,0.00000,5.0237
2,0.1460,5.01577,5.03017,0.01440,0.01440,0.00000,5.0254
3,0.1460,5.01642,5.03082,0.01440,0.01440,0.00000,5.0251
4,0.1460,5.01681,5.03121,0.01440,0.01440,0.00000,5.0240
5,0.1460,5.01826,5.03266,0.01440,0.01440,0.00000,5.0251
6,0.1460,5.01679,5.03119,0.01440,0.01440,0.00000,5.0233
7,0.1460,5.01691,5.03131,0.01440,0.01440,0.00000,5.0237
8,0.1460,5.01057,5.02497,0.01440,0.01440,0.00000,5.0244
9,0.1460,5.00853,5.02293,0.01440,0.01440,0.00000,5.0212
10,0.1460,5.01320,5.02760,0.01440,0.01440,0.00000,5.0251
11,0.1460,5.01427,5.02867,0.01440,0.01440,0.00000,5.0251
12,0.1460,5.01276,5.02716,0.01440,0.01440,0.00000,5.0230
13,0.1460,5.01476,5.02916,0.01440,0.01440,0.00000,5.0247
14,0.1460,5.01562,5.03002,0.01440,0.01440,0.00000,5.0254
15,0.1460,5.01511,5.02951,0.01440,0.01440,0.00000,5.0251
16,0.1460,5.01058,5.02498,0.01440,0.01440,0.00000,5.0233
17,0.1460,5.01200,5.02640,0.01440,0.01440,0.00000,5.0247
18,0.1460,5.01301,5.02741,0.01440,0.01440,0.00000,5.0254
19,0.1460,5.01332,5.02772,0.01440,0.01440,0.00000,5.0254
20,0.1460,5.01176,5.02616,0.01440,0.01440,0.00000,5.0230
21,0.1460,5.01422,5.02862,0.01440,0.01440,0.00000,5.0247
22,0.1460,5.01202,5.02642,0.01440,0.01440,0.00000,5.0226
23,0.1460,5.01465,5.02905,0.01440,0.01440,0.00000,5.0251
24,0.1460,5.01286,5.02726,0.01440,0.01440,0.00000,5.0254
25,0.1460,5.01197,5.02637,0.01440,0.01440,0.00000,5.0251
26,0.1460,5.01363,5.02803,0.01440,0.01440,0.00000,5.0254
27,0.1460,5.01327,5.02767,0.01440,0.01440,0.00000,5.0251
28,0.1460,5.01298,5.02738,0.01440,0.01440,0.00000,5.0240
29,0.1460,5.01442,5.02882,0.01440,0.01440,0.00000,5.0251
30,0.1460,5.01341,5.02781,0.01440,0.01440,0.00000,5.0244
31,0.1460,5.01488,5.02928,0.01440,0.01440,0.00000,5.0251
32,0.1460,5.01045,5.02485,0.01440,0.01440,0.00000,5.0240
33,0.1460,5.01263,5.02703,0.01440,0.01440,0.00000,5.0254
34,0.1460,5.01117,5.02557,0.01440,0.01440,0.00000,5.0237
35,0.1460,5.01344,5.02784,0.01440,0.01440,0.00000,5.0258
36,0.1460,5.01455,5.02895,0.01440,0.01440,0.00000,5.0254
37,0.1460,5.01386,5.02826,0.01440,0.01440,0.00000,5.0254
38,0.1460,5.01644,5.03084,0.01440,0.01440,0.00000,5.0276
39,0.1460,5.01513,5.02953,0.01440,0.01440,0.00000,5.0258
40,0.1460,5.01212,5.02652,0.01440,0.01440,0.00000,5.0251
41,0.1460,5.01142,5.02582,0.01440,0.01440,0.00000,5.0233
42,0.1460,5.01246,5.02686,0.01440,0.01440,0.00000,5.0247
43,0.1460,5.01198,5.02638,0.01440,0.01440,0.00000,5.0240
44,0.1460,5.01295,5.02735,0.01440,0.01440,0.00000,5.0244
45,0.1460,5.01346,5.02786,0.01440,0.01440,0.00000,5.0247
46,0.1460,5.01301,5.02741,0.01440,0.01440,0.00000,5.0237
47,0.1460,5.01259,5.02699,0.01440,0.01440,0.00000,5.0240
48,0.1460,5.01332,5.02772,0.01440,0.01440,0.00000,5.0254
49,0.1460,5.01178,5.02618,0.01440,0.01440,0.00000,5.0237
50,0.1460,5.01588,5.03028,0.01440,0.01440,0.00000,5.0279
51,0.1460,5.01343,5.02783,0.01440,0.01440,0.00000,5.0251
52,0.1460,5.01350,5.02790,0.01440,0.01440,0.00000,5.0251
53,0.1460,5.01412,5.02852,0.01440,0.01440,0.00000,5.0251
54,0.1460,5.01302,5.02742,0.01440,0.01440,0.00000,5.0244
55,0.1460,5.01353,5.02793,0.01440,0.01440,0.00000,5.0247
56,0.1460,5.01367,5.02807,0.01440,0.01440,0.00000,5.0258
57,0.1460,5.01231,5.02671,0.01440,0.01440,0.00000,5.0247
58,0.1460,5.01322,5.02762,0.01440,0.01440,0.00000,5.0247
59,0.1460,5.00945,5.02385,0.01440,0.01440,0.00000,5.0212
60,0.1460,5.01409,5.02849,0.01440,0.01440,0.00000,5.0254
61,0.1460,5.01439,5.02879,0.01440,0.01440,0.00000,5.0254
62,0.1460,5.01384,5.02824,0.01440,0.01440,0.00000,5.0247
63,0.1460,5.01508,5.02948,0.01440,0.01440,0.00000,5.0254
# i_max=0.146 mA  v_die@i_max=4.9987 V  rail 5.0212 to 5.0279 V  sag=6.7 mV
# WARNING no current. Open loop: check both F/M jumpers, the link E4-E8, and that GND reaches the rail.

# sweep done. Move the two F/M jumpers, then type the next channel label (e.g. s1_D1_R_seat1) and press enter.
