Repository: danieltyukov/tud-micro-led-bonding-categorization

## Result in one line

Channel yield and failure mode separate the eight conditions (chi-square, p = 2.2e-4) and
place conditions 5 and 7 ahead of the rest. Series resistance does not separate them, because
the measurement fixture repeats to only 0.84 ohm while bond resistances are 10 to 100 mohm.
A reverse-bias check on 34 channels found one partial shunt, on condition 3, and confirms the
yield ranking rather than adding to it.

| condition | yield | failure modes | assessment |
|---|---|---|---|
| 1 | 83.3 % | open 1, detached 3 | under-bonded |
| 2 | 58.3 % | open 4, detached 6 | under-bonded |
| 3 | 25.0 % | suspect 1, cross-lit 2, open 2, short 4 | over-bonded, 1 shunt confirmed |

File: deliverable/microLED_electrical_characterization/data/round2_sweeps/s2_D8_R_seat1.csv
# ---------------------------------------------------------
# bandgap raw 220.984  ->  rail now 5.0261 V
# ---------------------------------------------------------
# iv_sweep  R_SENSE=98.61  VCC_DMM=5.034  OVERSAMPLE=64  prescaler=/32  adc_off=14.40mV  vbg_cal=1110.7
# rail_tracking=live
level,i_mA,v_die_V,v_anode_V,v_cath_V,v_sense_V,v_gnd_V,vcc_V
1,0.3480,1.75333,1.78795,0.03462,0.03431,0.00000,5.0190
2,0.6682,1.78129,1.84826,0.06697,0.06589,0.00000,5.0219
3,0.9701,1.80152,1.89802,0.09650,0.09566,0.00000,5.0240
4,1.5632,1.82659,1.98197,0.15538,0.15415,0.00000,5.0240
5,1.8384,1.83748,2.01999,0.18251,0.18128,0.00000,5.0215
6,2.0921,1.84738,2.05560,0.20822,0.20630,0.00000,5.0226
7,2.3858,1.85051,2.08662,0.23611,0.23527,0.00000,5.0155
8,2.8321,1.86451,2.14593,0.28142,0.27927,0.00000,5.0155
9,3.0841,1.86976,2.17632,0.30656,0.30412,0.00000,5.0084
10,3.3179,1.87519,2.20381,0.32862,0.32717,0.00000,5.0032
11,3.5744,1.88695,2.24148,0.35454,0.35247,0.00000,5.0194
12,4.0453,1.89307,2.29336,0.40028,0.39891,0.00000,5.0028
13,4.2600,1.89977,2.32062,0.42085,0.42008,0.00000,5.0032
14,4.5005,1.90361,2.34794,0.44433,0.44379,0.00000,5.0028
15,4.7075,1.90786,2.37429,0.46642,0.46421,0.00000,5.0032
16,6.7839,1.94924,2.62003,0.67079,0.66896,0.00000,5.0032
17,6.9405,1.95002,2.63870,0.68868,0.68441,0.00000,5.0028
18,7.1338,1.95604,2.66225,0.70621,0.70346,0.00000,5.0032
19,7.3080,1.95733,2.68011,0.72278,0.72064,0.00000,5.0032
20,7.6452,1.96355,2.72050,0.75695,0.75390,0.00000,5.0024
21,7.8238,1.96659,2.74054,0.77395,0.77151,0.00000,5.0028
22,7.9763,1.96597,2.75657,0.79059,0.78655,0.00000,5.0028
23,8.1278,1.97092,2.77623,0.80530,0.80149,0.00000,5.0032
24,8.3942,1.97495,2.80506,0.83011,0.82775,0.00000,5.0017
25,8.5277,1.97820,2.82339,0.84519,0.84092,0.00000,5.0024
26,8.6908,1.98010,2.84038,0.86029,0.85700,0.00000,5.0028
27,8.8513,1.98309,2.85759,0.87450,0.87282,0.00000,5.0024
28,9.1352,1.98773,2.89168,0.90395,0.90082,0.00000,5.0028
29,9.2646,1.98866,2.90667,0.91801,0.91358,0.00000,5.0024
30,9.4140,1.98896,2.92155,0.93259,0.92831,0.00000,5.0024
31,9.5585,1.99329,2.93929,0.94600,0.94257,0.00000,5.0032
32,8.9147,1.98194,2.86438,0.88244,0.87908,0.00000,5.0024
33,9.0588,1.98715,2.88334,0.89619,0.89329,0.00000,5.0021
34,9.2104,1.98828,2.90003,0.91175,0.90824,0.00000,5.0024
35,9.3304,1.99095,2.91514,0.92419,0.92007,0.00000,5.0024
36,9.6207,1.99354,2.94598,0.95244,0.94870,0.00000,5.0024
37,9.7569,1.99744,2.96331,0.96587,0.96213,0.00000,5.0024
38,9.8732,1.99968,2.97793,0.97825,0.97360,0.00000,5.0017
39,10.0053,2.00109,2.99138,0.99029,0.98662,0.00000,5.0028
40,10.2245,2.00561,3.01674,1.01113,1.00823,0.00000,5.0024
41,10.3508,2.00396,3.02885,1.02489,1.02069,0.00000,5.0014
42,10.4645,2.00814,3.04362,1.03549,1.03190,0.00000,5.0021
43,10.5976,2.01134,3.05851,1.04717,1.04503,0.00000,5.0021
44,10.8437,2.01485,3.08591,1.07106,1.06930,0.00000,5.0021
45,10.9536,2.01615,3.10033,1.08418,1.08014,0.00000,5.0021
46,11.0589,2.01744,3.11261,1.09518,1.09052,0.00000,5.0024
47,11.1920,2.01745,3.12506,1.10762,1.10365,0.00000,5.0021
48,12.2509,2.03477,3.24833,1.21356,1.20806,0.00000,5.0021
49,12.3612,2.03367,3.25719,1.22352,1.21894,0.00000,5.0007
50,12.4330,2.03842,3.26879,1.23037,1.22602,0.00000,5.0000
51,12.5607,2.03788,3.28047,1.24258,1.23861,0.00000,5.0028
52,12.7378,2.04180,3.30183,1.26004,1.25607,0.00000,5.0021
53,12.8260,2.04210,3.31183,1.26973,1.26477,0.00000,5.0021
54,12.9138,2.04234,3.32080,1.27846,1.27343,0.00000,4.9986
55,13.0053,2.04372,3.33098,1.28726,1.28245,0.00000,5.0014
56,13.1585,2.04922,3.34823,1.29901,1.29756,0.00000,5.0014
57,13.2285,2.04828,3.35748,1.30919,1.30446,0.00000,5.0021
58,13.3201,2.04892,3.36745,1.31853,1.31350,0.00000,5.0010
59,13.4223,2.04972,3.37726,1.32754,1.32357,0.00000,5.0028
60,13.5716,2.05189,3.39500,1.34311,1.33830,0.00000,5.0010
61,13.6340,2.04889,3.39775,1.34886,1.34444,0.00000,4.9895
62,13.7521,2.05502,3.41386,1.35884,1.35610,0.00000,5.0014
63,13.8179,2.05540,3.42378,1.36838,1.36258,0.00000,5.0014
# i_max=13.818 mA  v_die@i_max=2.0554 V  rail 4.9895 to 5.0240 V  sag=34.6 mV
# WARNING rail sag over 10 mV. Shorter or thicker USB cable, and make sure VBG_X1024 is set so the sag is divided out.

# sweep done. Move the two F/M jumpers, then type the next channel label (e.g. s1_D1_R_seat1) and press enter.

File: deliverable/microLED_electrical_characterization/data/round2_sweeps/s4_D5_R_seat1.csv
# ---------------------------------------------------------
# bandgap raw 221.016  ->  rail now 5.0254 V
# ---------------------------------------------------------
# iv_sweep  R_SENSE=98.61  VCC_DMM=5.034  OVERSAMPLE=64  prescaler=/32  adc_off=14.40mV  vbg_cal=1110.7
# rail_tracking=live
level,i_mA,v_die_V,v_anode_V,v_cath_V,v_sense_V,v_gnd_V,vcc_V
1,0.3479,1.75239,1.78692,0.03453,0.03430,0.00000,5.0166
2,0.6670,1.78312,1.84981,0.06669,0.06577,0.00000,5.0251
3,0.9682,1.80104,1.89782,0.09678,0.09548,0.00000,5.0222
4,1.5579,1.82865,1.98373,0.15508,0.15363,0.00000,5.0162
5,1.8429,1.84458,2.02746,0.18288,0.18173,0.00000,5.0279
6,2.0904,1.85246,2.06059,0.20813,0.20614,0.00000,5.0222
7,2.3836,1.86283,2.09917,0.23635,0.23504,0.00000,5.0244
8,2.8320,1.87543,2.15692,0.28149,0.27927,0.00000,5.0212
9,3.0838,1.88478,2.19109,0.30632,0.30409,0.00000,5.0226
10,3.3221,1.88936,2.21872,0.32936,0.32760,0.00000,5.0173
11,3.5678,1.89551,2.24940,0.35389,0.35182,0.00000,5.0212
12,4.0219,1.90159,2.30139,0.39980,0.39660,0.00000,5.0035
13,4.2569,1.90886,2.32963,0.42077,0.41978,0.00000,5.0032
14,4.4785,1.91915,2.36445,0.44530,0.44163,0.00000,5.0141
15,4.7199,1.92574,2.39255,0.46681,0.46543,0.00000,5.0219
16,6.7366,1.96443,2.63324,0.66880,0.66430,0.00000,5.0032
17,6.9147,1.96810,2.65301,0.68491,0.68186,0.00000,5.0032
18,7.0915,1.96968,2.67379,0.70411,0.69930,0.00000,5.0056
19,7.2597,1.97251,2.69244,0.71993,0.71588,0.00000,5.0035
20,7.6107,1.97787,2.73279,0.75492,0.75049,0.00000,5.0032
21,7.7689,1.98117,2.75206,0.77090,0.76609,0.00000,5.0028
22,7.9279,1.98366,2.77039,0.78673,0.78177,0.00000,5.0035
23,8.0796,1.98839,2.78986,0.80147,0.79673,0.00000,5.0035
24,8.3334,1.99286,2.81927,0.82641,0.82176,0.00000,5.0024
25,8.4766,1.99606,2.83637,0.84030,0.83588,0.00000,5.0024
26,8.6403,1.99894,2.85448,0.85554,0.85202,0.00000,5.0032
27,8.7905,1.99871,2.87043,0.87172,0.86684,0.00000,5.0032
28,9.0677,2.00444,2.90418,0.89974,0.89417,0.00000,5.0032
29,9.2142,2.00796,2.92130,0.91334,0.90861,0.00000,5.0028
30,9.3504,2.00911,2.93703,0.92792,0.92204,0.00000,5.0028
31,9.4789,2.00964,2.95130,0.94166,0.93472,0.00000,5.0028
32,8.8658,2.00208,2.88100,0.87891,0.87426,0.00000,5.0028
33,9.0113,2.00491,2.89764,0.89273,0.88861,0.00000,5.0028
34,9.1499,2.00460,2.91199,0.90739,0.90227,0.00000,5.0028
35,9.2707,2.00987,2.92878,0.91891,0.91418,0.00000,5.0028
36,9.5594,2.01445,2.96199,0.94754,0.94265,0.00000,5.0028
37,9.6910,2.01559,2.97649,0.96090,0.95563,0.00000,5.0028
38,9.8109,2.01894,2.99151,0.97257,0.96745,0.00000,5.0032
39,9.9541,2.01955,3.00625,0.98669,0.98158,0.00000,5.0032
40,10.1485,2.02315,3.02955,1.00640,1.00075,0.00000,5.0028
41,10.2624,2.02515,3.04452,1.01938,1.01197,0.00000,5.0024
42,10.3994,2.02896,3.05910,1.03014,1.02548,0.00000,5.0024
43,10.5077,2.02956,3.07306,1.04349,1.03617,0.00000,5.0028
44,10.7531,2.03558,3.10228,1.06670,1.06036,0.00000,5.0032
45,10.8530,2.03759,3.11444,1.07686,1.07021,0.00000,5.0024
46,10.9908,2.03864,3.12778,1.08914,1.08380,0.00000,5.0032
47,11.0984,2.03751,3.13803,1.10052,1.09441,0.00000,5.0024
48,12.1550,2.05743,3.26199,1.20456,1.19860,0.00000,5.0024
49,12.2494,2.05775,3.27367,1.21592,1.20791,0.00000,5.0021
50,12.3452,2.05898,3.28428,1.22529,1.21736,0.00000,5.0014
51,12.4376,2.06117,3.29405,1.23289,1.22647,0.00000,5.0028
52,12.6319,2.06315,3.31657,1.25342,1.24563,0.00000,5.0028
53,12.7269,2.06736,3.32748,1.26012,1.25500,0.00000,5.0021
54,12.8007,2.06697,3.33695,1.26999,1.26228,0.00000,5.0028
55,12.8945,2.06841,3.34810,1.27969,1.27152,0.00000,5.0032
56,13.0266,2.07011,3.36321,1.29310,1.28455,0.00000,5.0024
57,13.1194,2.07312,3.37187,1.29874,1.29371,0.00000,5.0003
58,13.1875,2.07271,3.38160,1.30889,1.30042,0.00000,5.0021
59,13.2789,2.07178,3.39084,1.31905,1.30944,0.00000,5.0024
60,13.4599,2.07706,3.41197,1.33492,1.32728,0.00000,5.0021
61,13.5547,2.07704,3.41978,1.34273,1.33663,0.00000,5.0028
62,13.6155,2.08026,3.43006,1.34980,1.34262,0.00000,5.0021
63,13.6996,2.08101,3.43933,1.35833,1.35092,0.00000,5.0032
# i_max=13.700 mA  v_die@i_max=2.0810 V  rail 5.0003 to 5.0279 V  sag=27.6 mV
# WARNING rail sag over 10 mV. Shorter or thicker USB cable, and make sure VBG_X1024 is set so the sag is divided out.

# sweep done. Move the two F/M jumpers, then type the next channel label (e.g. s1_D1_R_seat1) and press enter.

File: deliverable/microLED_electrical_characterization/data/round2_sweeps/s4_D6_R_seat1.csv
# ---------------------------------------------------------
# bandgap raw 220.844  ->  rail now 5.0293 V
# ---------------------------------------------------------
# iv_sweep  R_SENSE=98.61  VCC_DMM=5.034  OVERSAMPLE=64  prescaler=/32  adc_off=14.40mV  vbg_cal=1110.7
# rail_tracking=live
level,i_mA,v_die_V,v_anode_V,v_cath_V,v_sense_V,v_gnd_V,vcc_V
1,0.3488,1.74964,1.78419,0.03455,0.03439,0.00000,5.0201
2,0.6672,1.77912,1.84637,0.06725,0.06580,0.00000,5.0272
3,0.9733,1.79978,1.89637,0.09659,0.09598,0.00000,5.0247
4,1.5621,1.82584,1.98141,0.15557,0.15404,0.00000,5.0226
5,1.8428,1.83876,2.02186,0.18310,0.18172,0.00000,5.0254
6,2.0926,1.84918,2.05791,0.20873,0.20635,0.00000,5.0219
7,2.3865,1.85694,2.09412,0.23718,0.23534,0.00000,5.0240
8,2.8339,1.87178,2.15338,0.28160,0.27945,0.00000,5.0233
9,3.0889,1.88037,2.18741,0.30705,0.30460,0.00000,5.0233
10,3.3247,1.88685,2.21677,0.32992,0.32785,0.00000,5.0226
11,3.5651,1.88682,2.23975,0.35293,0.35155,0.00000,5.0081
12,4.0336,1.89859,2.29894,0.40035,0.39775,0.00000,5.0067
13,4.2611,1.90617,2.32720,0.42103,0.42019,0.00000,5.0063
14,4.4859,1.91252,2.35747,0.44495,0.44235,0.00000,5.0091
15,4.7131,1.91875,2.38497,0.46622,0.46476,0.00000,5.0144
16,6.7413,1.96314,2.63225,0.66911,0.66476,0.00000,5.0032
17,6.9217,1.96840,2.65278,0.68438,0.68255,0.00000,5.0032
18,7.0869,1.96781,2.67137,0.70357,0.69883,0.00000,5.0028
19,7.2761,1.97317,2.69364,0.72048,0.71750,0.00000,5.0063
20,7.6182,1.97694,2.73176,0.75482,0.75123,0.00000,5.0035
21,7.7663,1.97963,2.75073,0.77110,0.76583,0.00000,5.0032
22,7.9297,1.98283,2.76943,0.78660,0.78194,0.00000,5.0032
23,8.0760,1.98802,2.78951,0.80149,0.79637,0.00000,5.0032
24,8.3353,1.99245,2.81898,0.82653,0.82195,0.00000,5.0032
25,8.4809,1.99451,2.83516,0.84065,0.83630,0.00000,5.0032
26,8.6465,1.99818,2.85356,0.85538,0.85264,0.00000,5.0032
27,8.7927,1.99954,2.87040,0.87087,0.86705,0.00000,5.0035
28,9.0668,2.00412,2.90346,0.89934,0.89408,0.00000,5.0035
29,9.2142,2.00804,2.92138,0.91334,0.90861,0.00000,5.0028
30,9.3480,2.00940,2.93731,0.92791,0.92180,0.00000,5.0032
31,9.4820,2.01048,2.95123,0.94075,0.93502,0.00000,5.0028
32,8.8652,2.00209,2.88079,0.87870,0.87420,0.00000,5.0024
33,9.0121,2.00521,2.89718,0.89197,0.88868,0.00000,5.0028
34,9.1539,2.00454,2.91163,0.90709,0.90267,0.00000,5.0024
35,9.2683,2.00987,2.92871,0.91884,0.91395,0.00000,5.0028
36,9.5586,2.01430,2.96176,0.94746,0.94258,0.00000,5.0028
37,9.6902,2.01666,2.97680,0.96014,0.95555,0.00000,5.0028
38,9.8065,2.01950,2.99132,0.97182,0.96701,0.00000,5.0024
39,9.9534,2.02032,3.00678,0.98646,0.98150,0.00000,5.0032
40,10.1478,2.02338,3.02970,1.00632,1.00067,0.00000,5.0028
41,10.2607,2.02688,3.04518,1.01830,1.01181,0.00000,5.0032
42,10.3993,2.03017,3.06008,1.02991,1.02548,0.00000,5.0028
43,10.5069,2.03162,3.07352,1.04189,1.03609,0.00000,5.0028
44,10.7516,2.03666,3.10207,1.06540,1.06021,0.00000,5.0028
45,10.8522,2.04117,3.11634,1.07517,1.07014,0.00000,5.0028
46,10.9838,2.03918,3.12810,1.08892,1.08311,0.00000,5.0028
47,11.0961,2.03919,3.13864,1.09945,1.09418,0.00000,5.0024
48,12.1465,2.06056,3.26329,1.20273,1.19777,0.00000,5.0028
49,12.2442,2.06108,3.27589,1.21480,1.20740,0.00000,5.0032
50,12.3369,2.06362,3.28703,1.22341,1.21654,0.00000,5.0024
51,12.4321,2.06438,3.29558,1.23120,1.22593,0.00000,5.0024
52,12.6320,2.06666,3.31764,1.25099,1.24564,0.00000,5.0032
53,12.7234,2.06979,3.32994,1.26015,1.25465,0.00000,5.0032
54,12.7829,2.06941,3.33833,1.26892,1.26052,0.00000,5.0028
55,12.8818,2.07186,3.34954,1.27768,1.27028,0.00000,5.0024
56,13.0199,2.07498,3.36620,1.29122,1.28389,0.00000,5.0032
57,13.1178,2.07607,3.37511,1.29904,1.29355,0.00000,5.0021
58,13.1768,2.07713,3.38389,1.30677,1.29936,0.00000,5.0024
59,13.2734,2.07675,3.39289,1.31614,1.30889,0.00000,5.0021
60,13.4432,2.08124,3.41451,1.33327,1.32564,0.00000,5.0028
61,13.5269,2.08157,3.42081,1.33923,1.33389,0.00000,5.0014
62,13.5941,2.08356,3.43117,1.34761,1.34051,0.00000,5.0010
63,13.6799,2.08346,3.44061,1.35714,1.34898,0.00000,5.0024
# i_max=13.680 mA  v_die@i_max=2.0835 V  rail 5.0010 to 5.0272 V  sag=26.2 mV
# WARNING rail sag over 10 mV. Shorter or thicker USB cable, and make sure VBG_X1024 is set so the sag is divided out.

# sweep done. Move the two F/M jumpers, then type the next channel label (e.g. s1_D1_R_seat1) and press enter.

File: deliverable/microLED_electrical_characterization/data/round2_sweeps/s5_D1_B_seat1.csv
# ---------------------------------------------------------
# bandgap raw 220.984  ->  rail now 5.0261 V
# ---------------------------------------------------------
# iv_sweep  R_SENSE=98.61  VCC_DMM=5.034  OVERSAMPLE=64  prescaler=/32  adc_off=14.40mV  vbg_cal=1110.7
# rail_tracking=live
level,i_mA,v_die_V,v_anode_V,v_cath_V,v_sense_V,v_gnd_V,vcc_V
1,0.2841,2.50657,2.53497,0.02839,0.02801,0.00000,5.0116
2,0.4978,2.54307,2.59254,0.04948,0.04909,0.00000,5.0190
3,0.7471,2.56502,2.63930,0.07429,0.07368,0.00000,5.0254
4,1.1931,2.59515,2.71396,0.11880,0.11765,0.00000,5.0237
5,1.3972,2.60796,2.74758,0.13962,0.13778,0.00000,5.0254
6,1.6142,2.61540,2.77650,0.16110,0.15918,0.00000,5.0230
7,1.8106,2.62695,2.80741,0.18046,0.17854,0.00000,5.0244
8,2.1375,2.64401,2.85732,0.21331,0.21078,0.00000,5.0215
9,2.3374,2.65211,2.88452,0.23241,0.23049,0.00000,5.0237
10,2.5274,2.66176,2.91191,0.25015,0.24923,0.00000,5.0244
11,2.6851,2.66473,2.93273,0.26799,0.26478,0.00000,5.0180
12,3.0591,2.68278,2.98651,0.30373,0.30166,0.00000,5.0230
13,3.2163,2.68012,2.99896,0.31884,0.31716,0.00000,5.0067
14,3.3767,2.69508,3.03005,0.33497,0.33297,0.00000,5.0212
15,3.5350,2.70385,3.05619,0.35234,0.34859,0.00000,5.0244
16,5.0347,2.75422,3.25437,0.50015,0.49647,0.00000,5.0244
17,5.1693,2.75843,3.27201,0.51358,0.50974,0.00000,5.0237
18,5.2646,2.76013,3.28402,0.52389,0.51914,0.00000,5.0173
19,5.4180,2.76757,3.30636,0.53879,0.53427,0.00000,5.0251
20,5.6551,2.76511,3.32681,0.56170,0.55765,0.00000,5.0102
21,5.7677,2.77261,3.34603,0.57342,0.56875,0.00000,5.0173
22,5.8788,2.77882,3.36228,0.58346,0.57970,0.00000,5.0180
23,5.9968,2.77356,3.36949,0.59593,0.59135,0.00000,5.0074
24,6.1541,2.77920,3.39071,0.61151,0.60686,0.00000,5.0035
25,6.2983,2.78634,3.41063,0.62429,0.62108,0.00000,5.0113
26,6.4091,2.79222,3.42843,0.63621,0.63200,0.00000,5.0205
27,6.5111,2.79884,3.44550,0.64666,0.64206,0.00000,5.0244
28,6.6925,2.79677,3.46160,0.66483,0.65994,0.00000,5.0084
29,6.8240,2.80578,3.48229,0.67651,0.67291,0.00000,5.0222
30,6.9040,2.80772,3.49335,0.68563,0.68080,0.00000,5.0176
31,6.9856,2.79958,3.49340,0.69382,0.68885,0.00000,5.0035
32,6.5522,2.79454,3.44547,0.65093,0.64611,0.00000,5.0127
33,6.6564,2.80106,3.46181,0.66075,0.65638,0.00000,5.0159
34,6.7456,2.79561,3.46537,0.66977,0.66519,0.00000,5.0053
35,6.8359,2.79757,3.47624,0.67867,0.67409,0.00000,5.0039
36,7.0541,2.80854,3.50866,0.70012,0.69561,0.00000,5.0144
37,7.1677,2.81537,3.52662,0.71125,0.70680,0.00000,5.0230
38,7.2361,2.80958,3.52763,0.71806,0.71355,0.00000,5.0070
39,7.3537,2.82115,3.55074,0.72959,0.72515,0.00000,5.0226
40,7.4695,2.81294,3.55394,0.74100,0.73657,0.00000,5.0035
41,7.5689,2.81678,3.56712,0.75034,0.74637,0.00000,5.0042
42,7.6634,2.82709,3.58652,0.75943,0.75568,0.00000,5.0176
43,7.7283,2.82359,3.59049,0.76690,0.76209,0.00000,5.0067
44,7.9077,2.82795,3.61330,0.78535,0.77977,0.00000,5.0084
45,7.9819,2.82796,3.61932,0.79137,0.78709,0.00000,5.0039
46,8.0690,2.83612,3.63777,0.80165,0.79568,0.00000,5.0159
47,8.1317,2.83145,3.63966,0.80820,0.80187,0.00000,5.0032
48,8.9005,2.85852,3.74156,0.88304,0.87768,0.00000,5.0152
49,8.9644,2.85407,3.74301,0.88894,0.88398,0.00000,5.0039
50,9.0168,2.85400,3.74826,0.89426,0.88914,0.00000,5.0028
51,9.0850,2.85693,3.76005,0.90313,0.89587,0.00000,5.0063
52,9.2218,2.85939,3.77318,0.91379,0.90936,0.00000,5.0032
53,9.2744,2.86107,3.78142,0.92035,0.91455,0.00000,5.0032
54,9.3551,2.86329,3.79221,0.92892,0.92250,0.00000,5.0070
55,9.4145,2.86451,3.79768,0.93318,0.92837,0.00000,5.0032
56,9.5140,2.86752,3.81104,0.94353,0.93818,0.00000,5.0067
57,9.5639,2.86817,3.81646,0.94829,0.94310,0.00000,5.0032
58,9.6290,2.87046,3.82448,0.95402,0.94951,0.00000,5.0032
59,9.6870,2.86970,3.83074,0.96104,0.95524,0.00000,5.0032
60,9.8034,2.87311,3.84448,0.97137,0.96671,0.00000,5.0024
61,9.8521,2.87342,3.85127,0.97785,0.97152,0.00000,5.0024
62,9.9123,2.87588,3.85960,0.98372,0.97746,0.00000,5.0032
63,9.9701,2.87878,3.86598,0.98720,0.98316,0.00000,5.0042
# i_max=9.970 mA  v_die@i_max=2.8788 V  rail 5.0024 to 5.0254 V  sag=23.0 mV
# WARNING rail sag over 10 mV. Shorter or thicker USB cable, and make sure VBG_X1024 is set so the sag is divided out.

# sweep done. Move the two F/M jumpers, then type the next channel label (e.g. s1_D1_R_seat1) and press enter.

File: deliverable/microLED_electrical_characterization/data/round2_sweeps/s5_D1_G_seat1.csv
# ---------------------------------------------------------
# bandgap raw 220.359  ->  rail now 5.0404 V
# ---------------------------------------------------------
# iv_sweep  R_SENSE=98.61  VCC_DMM=5.034  OVERSAMPLE=64  prescaler=/32  adc_off=14.40mV  vbg_cal=1110.7
# rail_tracking=live
level,i_mA,v_die_V,v_anode_V,v_cath_V,v_sense_V,v_gnd_V,vcc_V
1,0.2992,2.24223,2.27181,0.02958,0.02950,0.00000,5.0237
2,0.5541,2.28340,2.33935,0.05595,0.05464,0.00000,5.0237
3,0.8218,2.31387,2.39636,0.08249,0.08104,0.00000,5.0198
4,1.3012,2.36212,2.49281,0.13069,0.12831,0.00000,5.0237
5,1.5353,2.38417,2.53625,0.15208,0.15139,0.00000,5.0212
6,1.7410,2.40285,2.57691,0.17406,0.17168,0.00000,5.0208
7,1.9637,2.41862,2.61441,0.19579,0.19365,0.00000,5.0222
8,2.3318,2.44796,2.67828,0.23032,0.22994,0.00000,5.0233
9,2.5292,2.46111,2.71159,0.25047,0.24940,0.00000,5.0215
10,2.7039,2.47423,2.74339,0.26917,0.26664,0.00000,5.0230
11,2.9058,2.48693,2.77577,0.28884,0.28654,0.00000,5.0226
12,3.2754,2.51003,2.83371,0.32368,0.32299,0.00000,5.0208
13,3.4445,2.52136,2.86432,0.34296,0.33966,0.00000,5.0251
14,3.6178,2.52577,2.88397,0.35821,0.35675,0.00000,5.0137
15,3.7760,2.53925,2.91436,0.37511,0.37235,0.00000,5.0233
16,5.3217,2.62007,3.14928,0.52921,0.52477,0.00000,5.0237
17,5.4691,2.62429,3.16765,0.54336,0.53930,0.00000,5.0212
18,5.5942,2.63158,3.18651,0.55493,0.55164,0.00000,5.0205
19,5.7200,2.63859,3.20679,0.56819,0.56405,0.00000,5.0226
20,5.9567,2.64301,3.23484,0.59183,0.58739,0.00000,5.0109
21,6.0961,2.65341,3.25654,0.60313,0.60114,0.00000,5.0173
22,6.1918,2.65347,3.26902,0.61555,0.61058,0.00000,5.0123
23,6.3204,2.66362,3.29155,0.62793,0.62325,0.00000,5.0222
24,6.4938,2.66499,3.31015,0.64517,0.64035,0.00000,5.0113
25,6.6170,2.67620,3.33291,0.65671,0.65250,0.00000,5.0208
26,6.7197,2.67888,3.34679,0.66791,0.66263,0.00000,5.0215
27,6.8179,2.67846,3.35261,0.67415,0.67232,0.00000,5.0032
28,7.0584,2.69331,3.39363,0.70032,0.69602,0.00000,5.0226
29,7.1429,2.69155,3.40127,0.70972,0.70437,0.00000,5.0130
30,7.2520,2.70233,3.42051,0.71819,0.71512,0.00000,5.0194
31,7.3456,2.70046,3.42917,0.72871,0.72435,0.00000,5.0148
32,6.8712,2.68868,3.37184,0.68316,0.67757,0.00000,5.0215
33,6.9944,2.68863,3.38370,0.69507,0.68971,0.00000,5.0173
34,7.0950,2.69178,3.39571,0.70393,0.69964,0.00000,5.0137
35,7.1826,2.68953,3.40246,0.71293,0.70827,0.00000,5.0032
36,7.3813,2.69797,3.43057,0.73260,0.72787,0.00000,5.0035
37,7.4842,2.70586,3.44847,0.74261,0.73802,0.00000,5.0109
38,7.5987,2.71167,3.46549,0.75382,0.74930,0.00000,5.0180
39,7.6703,2.70907,3.46857,0.75950,0.75637,0.00000,5.0032
40,7.8338,2.71756,3.49448,0.77693,0.77249,0.00000,5.0123
41,7.8977,2.71499,3.49966,0.78467,0.77879,0.00000,5.0035
42,8.0023,2.72609,3.51886,0.79278,0.78911,0.00000,5.0120
43,8.0727,2.72278,3.52409,0.80131,0.79605,0.00000,5.0035
44,8.2300,2.73091,3.54759,0.81668,0.81156,0.00000,5.0032
45,8.3305,2.73240,3.55906,0.82666,0.82147,0.00000,5.0035
46,8.4141,2.73843,3.57043,0.83200,0.82971,0.00000,5.0035
47,8.4852,2.74071,3.58278,0.84208,0.83673,0.00000,5.0081
48,9.2581,2.76412,3.68134,0.91722,0.91295,0.00000,5.0032
49,9.3158,2.76925,3.69415,0.92490,0.91863,0.00000,5.0084
50,9.3898,2.76824,3.69966,0.93142,0.92592,0.00000,5.0032
51,9.4548,2.77022,3.70790,0.93768,0.93234,0.00000,5.0032
52,9.5961,2.77745,3.72930,0.95185,0.94628,0.00000,5.0067
53,9.6545,2.77679,3.73378,0.95700,0.95203,0.00000,5.0032
54,9.7033,2.78076,3.74356,0.96280,0.95684,0.00000,5.0032
55,9.7790,2.78260,3.75141,0.96881,0.96431,0.00000,5.0039
56,9.8581,2.78503,3.76432,0.97929,0.97211,0.00000,5.0032
57,9.9560,2.79244,3.77994,0.98750,0.98176,0.00000,5.0148
58,9.9944,2.78977,3.77898,0.98921,0.98555,0.00000,5.0032
59,10.0285,2.79152,3.78677,0.99524,0.98891,0.00000,5.0032
60,10.1756,2.79163,3.80108,1.00945,1.00342,0.00000,5.0028
61,10.2290,2.79446,3.80849,1.01403,1.00869,0.00000,5.0028
62,10.2831,2.79706,3.81749,1.02043,1.01402,0.00000,5.0035
63,10.3421,2.79957,3.82467,1.02510,1.01983,0.00000,5.0028
# i_max=10.342 mA  v_die@i_max=2.7996 V  rail 5.0028 to 5.0251 V  sag=22.3 mV
# WARNING rail sag over 10 mV. Shorter or thicker USB cable, and make sure VBG_X1024 is set so the sag is divided out.

# sweep done. Move the two F/M jumpers, then type the next channel label (e.g. s1_D1_R_seat1) and press enter.

File: deliverable/microLED_electrical_characterization/data/round2_sweeps/s5_D1_R_seat1.csv
# ---------------------------------------------------------
# bandgap raw 220.141  ->  rail now 5.0454 V
# ---------------------------------------------------------
# iv_sweep  R_SENSE=98.61  VCC_DMM=5.034  OVERSAMPLE=64  prescaler=/32  adc_off=14.40mV  vbg_cal=1110.7
# rail_tracking=live
level,i_mA,v_die_V,v_anode_V,v_cath_V,v_sense_V,v_gnd_V,vcc_V
1,0.3466,1.75354,1.78833,0.03479,0.03417,0.00000,5.0230
2,0.6654,1.78112,1.84812,0.06700,0.06562,0.00000,5.0251
3,0.9699,1.80109,1.89764,0.09656,0.09564,0.00000,5.0226
4,1.5622,1.82647,1.98228,0.15581,0.15405,0.00000,5.0258
5,1.8393,1.83561,2.01890,0.18329,0.18138,0.00000,5.0198
6,2.0923,1.84714,2.05653,0.20939,0.20632,0.00000,5.0251
7,2.3884,1.85195,2.08939,0.23743,0.23552,0.00000,5.0230
8,2.8378,1.86702,2.14931,0.28229,0.27984,0.00000,5.0247
9,3.0881,1.87294,2.18098,0.30804,0.30451,0.00000,5.0219
10,3.3329,1.88123,2.21264,0.33141,0.32865,0.00000,5.0244
11,3.5741,1.88452,2.24003,0.35551,0.35244,0.00000,5.0190
12,4.0606,1.89551,2.29700,0.40149,0.40042,0.00000,5.0155
13,4.2832,1.90520,2.33025,0.42505,0.42237,0.00000,5.0247
14,4.5173,1.90898,2.35557,0.44660,0.44545,0.00000,5.0230
15,4.7247,1.91190,2.38171,0.46981,0.46590,0.00000,5.0212
16,6.7846,1.94512,2.61827,0.67316,0.66903,0.00000,5.0032
17,6.9436,1.94796,2.63802,0.69006,0.68471,0.00000,5.0028
18,7.1415,1.95285,2.66173,0.70888,0.70422,0.00000,5.0081
19,7.3093,1.95427,2.67854,0.72428,0.72077,0.00000,5.0035
20,7.6633,1.96008,2.71775,0.75767,0.75568,0.00000,5.0032
21,7.8262,1.96211,2.73867,0.77655,0.77174,0.00000,5.0039
22,7.9803,1.96448,2.75585,0.79137,0.78694,0.00000,5.0039
23,8.1255,1.96695,2.77409,0.80714,0.80126,0.00000,5.0032
24,8.4172,1.97675,2.80860,0.83186,0.83002,0.00000,5.0106
25,8.5376,1.97292,2.82206,0.84914,0.84189,0.00000,5.0028
26,8.6976,1.97497,2.83883,0.86386,0.85767,0.00000,5.0032
27,8.8762,1.98264,2.86190,0.87926,0.87528,0.00000,5.0123
28,9.1553,1.98285,2.89086,0.90800,0.90281,0.00000,5.0067
29,9.2743,1.98542,2.90484,0.91942,0.91454,0.00000,5.0035
30,9.4169,1.98818,2.92151,0.93333,0.92860,0.00000,5.0032
31,9.5645,1.98930,2.93749,0.94819,0.94316,0.00000,5.0039
32,8.9155,1.97858,2.86301,0.88442,0.87916,0.00000,5.0024
33,9.0638,1.98352,2.88242,0.89890,0.89378,0.00000,5.0032
34,9.2123,1.98473,2.89827,0.91354,0.90843,0.00000,5.0035
35,9.3456,1.98573,2.91357,0.92783,0.92157,0.00000,5.0032
36,9.6351,1.99198,2.94622,0.95424,0.95011,0.00000,5.0035
37,9.7621,1.99390,2.96128,0.96738,0.96264,0.00000,5.0032
38,9.8853,1.99468,2.97603,0.98136,0.97479,0.00000,5.0028
39,10.0076,1.99711,2.99021,0.99311,0.98685,0.00000,5.0032
40,10.2344,2.00070,3.01510,1.01440,1.00921,0.00000,5.0032
41,10.3583,2.00285,3.02894,1.02609,1.02143,0.00000,5.0028
42,10.4737,2.00452,3.04344,1.03891,1.03281,0.00000,5.0028
43,10.6013,2.00809,3.05845,1.05036,1.04540,0.00000,5.0035
44,10.8483,2.00963,3.08434,1.07471,1.06975,0.00000,5.0032
45,10.9674,2.01318,3.10148,1.08830,1.08150,0.00000,5.0067
46,11.0790,2.01108,3.11030,1.09922,1.09250,0.00000,5.0032
47,11.1944,2.01454,3.12345,1.10891,1.10388,0.00000,5.0024
48,12.2658,2.03033,3.24688,1.21655,1.20953,0.00000,5.0028
49,12.3812,2.03245,3.25863,1.22618,1.22091,0.00000,5.0032
50,12.4554,2.03292,3.26833,1.23541,1.22823,0.00000,5.0028
51,12.5754,2.03292,3.27871,1.24579,1.24006,0.00000,5.0028
52,12.7518,2.03805,3.30062,1.26257,1.25746,0.00000,5.0024
53,12.8403,2.03856,3.31200,1.27343,1.26618,0.00000,5.0032
54,12.9315,2.04079,3.32214,1.28136,1.27518,0.00000,5.0028
55,13.0198,2.04025,3.33176,1.29151,1.28388,0.00000,5.0028
56,13.1681,2.04393,3.34732,1.30339,1.29851,0.00000,5.0021
57,13.2401,2.04302,3.35625,1.31324,1.30561,0.00000,5.0021
58,13.3409,2.04362,3.36679,1.32318,1.31554,0.00000,5.0024
59,13.4239,2.04384,3.37596,1.33212,1.32373,0.00000,5.0028
60,13.5795,2.04773,3.39535,1.34762,1.33907,0.00000,5.0028
61,13.6812,2.04921,3.40686,1.35765,1.34910,0.00000,5.0049
62,13.7631,2.05185,3.41498,1.36314,1.35718,0.00000,5.0032
63,13.8376,2.04939,3.42255,1.37316,1.36453,0.00000,5.0035
# i_max=13.838 mA  v_die@i_max=2.0494 V  rail 5.0021 to 5.0258 V  sag=23.7 mV
# WARNING rail sag over 10 mV. Shorter or thicker USB cable, and make sure VBG_X1024 is set so the sag is divided out.

# sweep done. Move the two F/M jumpers, then type the next channel label (e.g. s1_D1_R_seat1) and press enter.

File: deliverable/microLED_electrical_characterization/data/round2_sweeps/s5_D2_B_seat1.csv
# ---------------------------------------------------------
# bandgap raw 221.000  ->  rail now 5.0258 V
# ---------------------------------------------------------
# iv_sweep  R_SENSE=98.61  VCC_DMM=5.034  OVERSAMPLE=64  prescaler=/32  adc_off=14.40mV  vbg_cal=1110.7
# rail_tracking=live
level,i_mA,v_die_V,v_anode_V,v_cath_V,v_sense_V,v_gnd_V,vcc_V
1,0.2809,2.50967,2.53813,0.02846,0.02770,0.00000,5.0088
2,0.4966,2.55028,2.59941,0.04912,0.04897,0.00000,5.0233
3,0.7451,2.56874,2.64267,0.07393,0.07347,0.00000,5.0212
4,1.1886,2.60112,2.71940,0.11828,0.11721,0.00000,5.0244
5,1.3957,2.61678,2.75624,0.13947,0.13763,0.00000,5.0254
6,1.6041,2.62583,2.78654,0.16071,0.15818,0.00000,5.0230
7,1.8012,2.63858,2.81834,0.17976,0.17761,0.00000,5.0265
8,2.1349,2.65819,2.87010,0.21191,0.21053,0.00000,5.0247
9,2.3307,2.66412,2.89494,0.23083,0.22983,0.00000,5.0226
10,2.5161,2.66956,2.91921,0.24965,0.24812,0.00000,5.0219
11,2.6842,2.68341,2.94918,0.26576,0.26469,0.00000,5.0254
12,3.0371,2.69572,2.99804,0.30232,0.29948,0.00000,5.0251
13,3.2095,2.70289,3.02168,0.31878,0.31648,0.00000,5.0247
14,3.3660,2.70906,3.04267,0.33360,0.33192,0.00000,5.0251
15,3.5170,2.71431,3.06273,0.34841,0.34681,0.00000,5.0183
16,4.9766,2.76559,3.25992,0.49433,0.49074,0.00000,5.0084
17,5.1154,2.77255,3.28111,0.50856,0.50443,0.00000,5.0155
18,5.2554,2.77996,3.29935,0.51939,0.51824,0.00000,5.0205
19,5.3721,2.78312,3.31693,0.53381,0.52975,0.00000,5.0244
20,5.5963,2.77801,3.33459,0.55658,0.55185,0.00000,5.0032
21,5.7172,2.79202,3.35993,0.56791,0.56377,0.00000,5.0152
22,5.8536,2.79810,3.37669,0.57860,0.57722,0.00000,5.0190
23,5.9521,2.79861,3.39052,0.59191,0.58694,0.00000,5.0176
24,6.1123,2.80177,3.40848,0.60671,0.60274,0.00000,5.0081
25,6.2455,2.80717,3.42671,0.61955,0.61587,0.00000,5.0169
26,6.3567,2.81296,3.44454,0.63158,0.62683,0.00000,5.0233
27,6.4571,2.81802,3.45591,0.63789,0.63674,0.00000,5.0198
28,6.6614,2.82400,3.48456,0.66056,0.65688,0.00000,5.0233
29,6.7590,2.82435,3.49583,0.67148,0.66650,0.00000,5.0201
30,6.8553,2.82841,3.50555,0.67715,0.67600,0.00000,5.0183
31,6.9563,2.83400,3.52349,0.68949,0.68596,0.00000,5.0247
32,6.4843,2.81000,3.45399,0.64399,0.63941,0.00000,5.0032
33,6.5983,2.81660,3.47185,0.65524,0.65065,0.00000,5.0123
34,6.6882,2.81438,3.47856,0.66418,0.65952,0.00000,5.0046
35,6.7882,2.81524,3.48905,0.67381,0.66938,0.00000,5.0035
36,6.9778,2.82331,3.51674,0.69342,0.68808,0.00000,5.0046
37,7.0894,2.82933,3.53231,0.70298,0.69908,0.00000,5.0102
38,7.2033,2.83788,3.55303,0.71515,0.71032,0.00000,5.0251
39,7.2416,2.83047,3.55030,0.71982,0.71410,0.00000,5.0039
40,7.3977,2.83973,3.57327,0.73354,0.72949,0.00000,5.0074
41,7.4814,2.83701,3.57979,0.74278,0.73774,0.00000,5.0042
42,7.5741,2.83944,3.59112,0.75169,0.74688,0.00000,5.0035
43,7.6618,2.84283,3.60133,0.75851,0.75553,0.00000,5.0032
44,7.8272,2.84677,3.62327,0.77650,0.77184,0.00000,5.0035
45,7.9159,2.85335,3.63952,0.78617,0.78058,0.00000,5.0137
46,7.9830,2.85363,3.64511,0.79148,0.78720,0.00000,5.0046
47,8.0435,2.85313,3.65248,0.79935,0.79317,0.00000,5.0032
48,8.8091,2.87336,3.74714,0.87378,0.86867,0.00000,5.0032
49,8.8664,2.87687,3.75592,0.87905,0.87432,0.00000,5.0032
50,8.9183,2.87779,3.76356,0.88577,0.87943,0.00000,5.0032
51,9.0044,2.87911,3.77131,0.89220,0.88792,0.00000,5.0028
52,9.1274,2.88371,3.78950,0.90579,0.90006,0.00000,5.0067
53,9.1976,2.88372,3.79635,0.91263,0.90698,0.00000,5.0035
54,9.2597,2.88451,3.80165,0.91714,0.91310,0.00000,5.0032
55,9.3069,2.88581,3.80982,0.92402,0.91776,0.00000,5.0032
56,9.4114,2.88978,3.82265,0.93287,0.92806,0.00000,5.0032
57,9.4614,2.89146,3.83025,0.93879,0.93299,0.00000,5.0042
58,9.5145,2.89247,3.83696,0.94449,0.93823,0.00000,5.0028
59,9.5802,2.89252,3.84265,0.95012,0.94470,0.00000,5.0032
60,9.6963,2.89718,3.85891,0.96173,0.95616,0.00000,5.0032
61,9.7421,2.89766,3.86459,0.96693,0.96067,0.00000,5.0028
62,9.8009,2.90133,3.87276,0.97143,0.96647,0.00000,5.0028
63,9.8558,2.90031,3.87899,0.97868,0.97188,0.00000,5.0032
# i_max=9.856 mA  v_die@i_max=2.9003 V  rail 5.0028 to 5.0265 V  sag=23.7 mV
# WARNING rail sag over 10 mV. Shorter or thicker USB cable, and make sure VBG_X1024 is set so the sag is divided out.

# sweep done. Move the two F/M jumpers, then type the next channel label (e.g. s1_D1_R_seat1) and press enter.

File: deliverable/microLED_electrical_characterization/data/round2_sweeps/s5_D2_G_seat1.csv
# ---------------------------------------------------------
# bandgap raw 220.672  ->  rail now 5.0333 V
# ---------------------------------------------------------
# iv_sweep  R_SENSE=98.61  VCC_DMM=5.034  OVERSAMPLE=64  prescaler=/32  adc_off=14.40mV  vbg_cal=1110.7
# rail_tracking=live
level,i_mA,v_die_V,v_anode_V,v_cath_V,v_sense_V,v_gnd_V,vcc_V
1,0.2960,2.23231,2.26226,0.02995,0.02919,0.00000,5.0205
2,0.5556,2.27280,2.32935,0.05655,0.05479,0.00000,5.0226
3,0.8286,2.30151,2.38429,0.08279,0.08171,0.00000,5.0244
4,1.3078,2.34949,2.48105,0.13156,0.12896,0.00000,5.0219
5,1.5391,2.36934,2.52227,0.15293,0.15178,0.00000,5.0240
6,1.7551,2.38386,2.55931,0.17545,0.17307,0.00000,5.0212
7,1.9785,2.40128,2.59776,0.19648,0.19510,0.00000,5.0201
8,2.3360,2.43136,2.66378,0.23242,0.23035,0.00000,5.0240
9,2.5382,2.44177,2.69451,0.25274,0.25029,0.00000,5.0208
10,2.7302,2.45566,2.72634,0.27068,0.26922,0.00000,5.0226
11,2.9313,2.46853,2.75827,0.28975,0.28906,0.00000,5.0251
12,3.2817,2.48895,2.81578,0.32682,0.32361,0.00000,5.0183
13,3.4793,2.50125,2.84572,0.34447,0.34309,0.00000,5.0247
14,3.6400,2.50783,2.86975,0.36192,0.35894,0.00000,5.0166
15,3.8164,2.52123,2.90010,0.37887,0.37634,0.00000,5.0254
16,5.3677,2.59867,3.13272,0.53406,0.52931,0.00000,5.0208
17,5.5149,2.60225,3.14945,0.54720,0.54383,0.00000,5.0198
18,5.6357,2.60247,3.16111,0.55864,0.55574,0.00000,5.0081
19,5.7623,2.61199,3.18457,0.57258,0.56822,0.00000,5.0173
20,6.0156,2.62417,3.22157,0.59740,0.59320,0.00000,5.0148
21,6.1218,2.62774,3.23515,0.60741,0.60367,0.00000,5.0095
22,6.2606,2.63520,3.25700,0.62180,0.61736,0.00000,5.0166
23,6.3895,2.64385,3.27760,0.63375,0.63007,0.00000,5.0247
24,6.5478,2.64490,3.29546,0.65057,0.64568,0.00000,5.0099
25,6.6569,2.64981,3.31076,0.66095,0.65644,0.00000,5.0109
26,6.7774,2.65074,3.32341,0.67267,0.66832,0.00000,5.0070
27,6.8753,2.66112,3.34553,0.68441,0.67798,0.00000,5.0194
28,7.0871,2.66346,3.36712,0.70366,0.69885,0.00000,5.0035
29,7.2122,2.67427,3.38937,0.71510,0.71120,0.00000,5.0176
30,7.3107,2.67926,3.40493,0.72566,0.72091,0.00000,5.0208
31,7.3890,2.67483,3.40789,0.73306,0.72863,0.00000,5.0035
32,6.9361,2.65749,3.34658,0.68909,0.68397,0.00000,5.0081
33,7.0388,2.66044,3.35919,0.69875,0.69409,0.00000,5.0039
34,7.1580,2.67194,3.38276,0.71082,0.70585,0.00000,5.0166
35,7.2375,2.66907,3.38765,0.71858,0.71369,0.00000,5.0032
36,7.4326,2.67739,3.41506,0.73766,0.73293,0.00000,5.0032
37,7.5751,2.68816,3.44012,0.75196,0.74698,0.00000,5.0194
38,7.6394,2.68468,3.44212,0.75744,0.75332,0.00000,5.0042
39,7.7590,2.69810,3.46881,0.77071,0.76511,0.00000,5.0244
40,7.8951,2.69687,3.48084,0.78397,0.77854,0.00000,5.0134
41,7.9766,2.69754,3.48900,0.79147,0.78658,0.00000,5.0060
42,8.0549,2.69804,3.49836,0.80032,0.79429,0.00000,5.0035
43,8.1416,2.70334,3.51268,0.80934,0.80285,0.00000,5.0060
44,8.3175,2.70793,3.53384,0.82592,0.82019,0.00000,5.0032
45,8.4127,2.71320,3.54522,0.83202,0.82958,0.00000,5.0032
46,8.4947,2.72200,3.56510,0.84310,0.83766,0.00000,5.0166
47,8.5643,2.71751,3.56807,0.85056,0.84453,0.00000,5.0035
48,9.3176,2.74377,3.66984,0.92606,0.91881,0.00000,5.0035
49,9.4077,2.74675,3.67955,0.93281,0.92769,0.00000,5.0028
50,9.4650,2.74782,3.68764,0.93983,0.93334,0.00000,5.0028
51,9.5407,2.74892,3.69569,0.94677,0.94081,0.00000,5.0032
52,9.6646,2.75595,3.71455,0.95860,0.95303,0.00000,5.0032
53,9.7258,2.75816,3.72394,0.96577,0.95906,0.00000,5.0032
54,9.8039,2.75839,3.73012,0.97173,0.96677,0.00000,5.0032
55,9.8536,2.76117,3.73955,0.97838,0.97166,0.00000,5.0028
56,9.9572,2.76549,3.75226,0.98677,0.98188,0.00000,5.0032
57,10.0062,2.76609,3.75960,0.99350,0.98671,0.00000,5.0024
58,10.0693,2.76921,3.76855,0.99934,0.99293,0.00000,5.0042
59,10.1322,2.76870,3.77524,1.00654,0.99914,0.00000,5.0032
60,10.2569,2.77324,3.79131,1.01807,1.01143,0.00000,5.0028
61,10.3273,2.77412,3.79890,1.02479,1.01837,0.00000,5.0032
62,10.3738,2.77652,3.80475,1.02823,1.02296,0.00000,5.0028
63,10.4210,2.77824,3.81265,1.03441,1.02761,0.00000,5.0032
# i_max=10.421 mA  v_die@i_max=2.7782 V  rail 5.0024 to 5.0254 V  sag=23.0 mV
# WARNING rail sag over 10 mV. Shorter or thicker USB cable, and make sure VBG_X1024 is set so the sag is divided out.

# sweep done. Move the two F/M jumpers, then type the next channel label (e.g. s1_D1_R_seat1) and press enter.

File: deliverable/microLED_electrical_characterization/data/round2_sweeps/s5_D2_R_seat1.csv
# ---------------------------------------------------------
# bandgap raw 220.781  ->  rail now 5.0308 V
# ---------------------------------------------------------
# iv_sweep  R_SENSE=98.61  VCC_DMM=5.034  OVERSAMPLE=64  prescaler=/32  adc_off=14.40mV  vbg_cal=1110.7
# rail_tracking=live
level,i_mA,v_die_V,v_anode_V,v_cath_V,v_sense_V,v_gnd_V,vcc_V
1,0.3528,1.75427,1.78914,0.03487,0.03479,0.00000,5.0244
2,0.6630,1.78248,1.84986,0.06738,0.06538,0.00000,5.0244
3,0.9664,1.80234,1.89902,0.09668,0.09530,0.00000,5.0254
4,1.5563,1.83119,1.98672,0.15553,0.15346,0.00000,5.0240
5,1.8407,1.84294,2.02606,0.18312,0.18151,0.00000,5.0237
6,2.0932,1.85339,2.06186,0.20848,0.20641,0.00000,5.0233
7,2.3843,1.86224,2.09874,0.23650,0.23512,0.00000,5.0226
8,2.8324,1.87760,2.15928,0.28168,0.27930,0.00000,5.0247
9,3.0842,1.88451,2.19155,0.30704,0.30413,0.00000,5.0219
10,3.3239,1.89276,2.22252,0.32976,0.32777,0.00000,5.0237
11,3.5708,1.89794,2.25212,0.35418,0.35211,0.00000,5.0244
12,4.0217,1.90418,2.30443,0.40025,0.39658,0.00000,5.0063
13,4.2732,1.91971,2.34185,0.42215,0.42138,0.00000,5.0230
14,4.4805,1.92106,2.36633,0.44527,0.44182,0.00000,5.0173
15,4.7095,1.92658,2.39251,0.46593,0.46440,0.00000,5.0155
16,6.7315,1.96468,2.63351,0.66883,0.66380,0.00000,5.0028
17,6.8938,1.97283,2.65698,0.68415,0.67980,0.00000,5.0032
18,7.0842,1.97359,2.67698,0.70339,0.69858,0.00000,5.0032
19,7.2380,1.97816,2.69725,0.71909,0.71374,0.00000,5.0035
20,7.5885,1.98430,2.73733,0.75303,0.74830,0.00000,5.0028
21,7.7449,1.98460,2.75535,0.77074,0.76372,0.00000,5.0028
22,7.9265,1.99200,2.77929,0.78729,0.78164,0.00000,5.0116
23,8.0719,1.99137,2.79238,0.80101,0.79597,0.00000,5.0035
24,8.3220,1.99778,2.82383,0.82605,0.82063,0.00000,5.0035
25,8.4648,2.00124,2.84138,0.84013,0.83471,0.00000,5.0028
26,8.6235,2.00307,2.85794,0.85487,0.85036,0.00000,5.0028
27,8.7689,2.00436,2.87425,0.86989,0.86470,0.00000,5.0032
28,9.0508,2.01063,2.90916,0.89853,0.89250,0.00000,5.0028
29,9.2054,2.01252,2.92568,0.91316,0.90774,0.00000,5.0035
30,9.3262,2.01819,2.94518,0.92699,0.91965,0.00000,5.0077
31,9.4618,2.01825,2.95723,0.93898,0.93302,0.00000,5.0032
32,8.8543,2.00969,2.88747,0.87778,0.87312,0.00000,5.0060
33,8.9880,2.01146,2.90196,0.89050,0.88630,0.00000,5.0032
34,9.1177,2.01226,2.91708,0.90482,0.89909,0.00000,5.0021
35,9.2673,2.01719,2.93608,0.91889,0.91385,0.00000,5.0056
36,9.5438,2.01871,2.96555,0.94684,0.94112,0.00000,5.0032
37,9.6629,2.02366,2.98187,0.95821,0.95286,0.00000,5.0035
38,9.8035,2.02447,2.99592,0.97145,0.96672,0.00000,5.0021
39,9.9233,2.02674,3.01214,0.98540,0.97853,0.00000,5.0028
40,10.1097,2.03016,3.03602,1.00585,0.99692,0.00000,5.0032
41,10.2581,2.03470,3.05159,1.01689,1.01155,0.00000,5.0049
42,10.3691,2.03612,3.06373,1.02761,1.02250,0.00000,5.0032
43,10.4923,2.03705,3.07742,1.04037,1.03464,0.00000,5.0024
44,10.7307,2.04002,3.10481,1.06479,1.05815,0.00000,5.0028
45,10.8475,2.04467,3.11969,1.07502,1.06968,0.00000,5.0032
46,10.9490,2.04413,3.13229,1.08815,1.07968,0.00000,5.0032
47,11.0566,2.04544,3.14436,1.09892,1.09029,0.00000,5.0028
48,12.1217,2.06560,3.26733,1.20173,1.19532,0.00000,5.0024
49,12.2062,2.06636,3.27856,1.21220,1.20365,0.00000,5.0028
50,12.3238,2.06750,3.28978,1.22228,1.21525,0.00000,5.0028
51,12.4128,2.06927,3.29978,1.23051,1.22402,0.00000,5.0024
52,12.5986,2.07300,3.32253,1.24953,1.24235,0.00000,5.0028
53,12.6814,2.07201,3.33145,1.25944,1.25051,0.00000,5.0024
54,12.7759,2.07552,3.34192,1.26640,1.25983,0.00000,5.0028
55,12.8625,2.07774,3.35359,1.27585,1.26837,0.00000,5.0024
56,12.9795,2.08033,3.36909,1.28876,1.27991,0.00000,5.0028
57,13.0785,2.07896,3.37748,1.29852,1.28967,0.00000,5.0024
58,13.1698,2.08308,3.38779,1.30470,1.29867,0.00000,5.0024
59,13.2413,2.08192,3.39666,1.31473,1.30573,0.00000,5.0032
60,13.4268,2.08381,3.41654,1.33272,1.32402,0.00000,5.0042
61,13.4994,2.08751,3.42586,1.33835,1.33118,0.00000,5.0021
62,13.5721,2.08721,3.43418,1.34697,1.33835,0.00000,5.0021
63,13.6549,2.08963,3.44469,1.35506,1.34651,0.00000,5.0035
# i_max=13.655 mA  v_die@i_max=2.0896 V  rail 5.0021 to 5.0254 V  sag=23.3 mV
# WARNING rail sag over 10 mV. Shorter or thicker USB cable, and make sure VBG_X1024 is set so the sag is divided out.

# sweep done. Move the two F/M jumpers, then type the next channel label (e.g. s1_D1_R_seat1) and press enter.
