Repository: danieltyukov/tud-micro-led-bonding-categorization

## Result in one line

Channel yield and failure mode separate the eight conditions (chi-square, p = 2.2e-4) and
place conditions 5 and 7 ahead of the rest. Series resistance does not separate them, because
the measurement fixture repeats to only 0.84 ohm while bond resistances are 10 to 100 mohm.
A reverse-bias check on 34 channels found one partial shunt, on condition 3, and confirms the
yield ranking rather than adding to it.

| condition | yield | failure modes | assessment |
|---|---|---|---|
| 1 | 83.3 % | open 1, detached 3 | under-bonded |
| 2 | 58.3 % | open 4, detached 6 | under-bonded |
| 3 | 25.0 % | suspect 1, cross-lit 2, open 2, short 4 | over-bonded, 1 shunt confirmed |

File: deliverable/microLED_electrical_characterization/data/round2_sweeps/s5_D3_B_seat1.csv
# ---------------------------------------------------------
# bandgap raw 220.984  ->  rail now 5.0261 V
# ---------------------------------------------------------
# iv_sweep  R_SENSE=98.61  VCC_DMM=5.034  OVERSAMPLE=64  prescaler=/32  adc_off=14.40mV  vbg_cal=1110.7
# rail_tracking=live
level,i_mA,v_die_V,v_anode_V,v_cath_V,v_sense_V,v_gnd_V,vcc_V
1,0.2846,2.50624,2.53476,0.02852,0.02806,0.00000,5.0021
2,0.4945,2.53927,2.58849,0.04922,0.04877,0.00000,5.0049
3,0.7437,2.55524,2.62927,0.07402,0.07334,0.00000,5.0032
4,1.1890,2.58912,2.70691,0.11778,0.11725,0.00000,5.0039
5,1.3886,2.60052,2.73943,0.13891,0.13693,0.00000,5.0032
6,1.6077,2.60891,2.76920,0.16029,0.15853,0.00000,5.0032
7,1.7952,2.62017,2.79986,0.17969,0.17702,0.00000,5.0035
8,2.1270,2.63644,2.84832,0.21188,0.20975,0.00000,5.0028
9,2.3291,2.64739,2.87774,0.23036,0.22967,0.00000,5.0063
10,2.5096,2.65289,2.90196,0.24908,0.24747,0.00000,5.0032
11,2.6761,2.66128,2.92677,0.26549,0.26389,0.00000,5.0032
12,3.0330,2.67640,2.97846,0.30206,0.29908,0.00000,5.0032
13,3.2133,2.68205,2.99983,0.31778,0.31687,0.00000,5.0032
14,3.3635,2.68846,3.02136,0.33290,0.33168,0.00000,5.0032
15,3.5147,2.69506,3.04448,0.34941,0.34659,0.00000,5.0035
16,5.0017,2.75183,3.24878,0.49696,0.49322,0.00000,5.0032
17,5.1221,2.75476,3.26337,0.50860,0.50509,0.00000,5.0028
18,5.2487,2.75961,3.27856,0.51895,0.51758,0.00000,5.0024
19,5.3694,2.76206,3.29505,0.53299,0.52948,0.00000,5.0032
20,5.6276,2.77148,3.32886,0.55738,0.55494,0.00000,5.0028
21,5.7395,2.77373,3.34168,0.56795,0.56597,0.00000,5.0024
22,5.8455,2.77724,3.35733,0.58009,0.57643,0.00000,5.0024
23,5.9647,2.78205,3.37336,0.59131,0.58818,0.00000,5.0024
24,6.1401,2.78652,3.39512,0.60860,0.60547,0.00000,5.0028
25,6.2511,2.79052,3.41061,0.62009,0.61643,0.00000,5.0024
26,6.3470,2.79249,3.42257,0.63008,0.62588,0.00000,5.0017
27,6.4455,2.79649,3.43674,0.64025,0.63560,0.00000,5.0032
28,6.6510,2.80423,3.46398,0.65975,0.65586,0.00000,5.0028
29,6.7718,2.80568,3.47627,0.67059,0.66777,0.00000,5.0028
30,6.8397,2.80857,3.48754,0.67897,0.67447,0.00000,5.0021
31,6.9424,2.81174,3.50091,0.68917,0.68459,0.00000,5.0024
32,6.5140,2.79988,3.44512,0.64525,0.64235,0.00000,5.0028
33,6.6232,2.80362,3.45825,0.65464,0.65311,0.00000,5.0028
34,6.7150,2.80221,3.46911,0.66690,0.66216,0.00000,5.0032
35,6.8237,2.80927,3.48337,0.67410,0.67288,0.00000,5.0028
36,7.0155,2.81459,3.50937,0.69478,0.69180,0.00000,5.0039
37,7.0992,2.81728,3.52169,0.70441,0.70006,0.00000,5.0028
38,7.1883,2.81881,3.53192,0.71311,0.70883,0.00000,5.0028
39,7.2809,2.82145,3.54415,0.72270,0.71797,0.00000,5.0032
40,7.4277,2.82578,3.56159,0.73581,0.73245,0.00000,5.0024
41,7.5080,2.82659,3.57238,0.74578,0.74036,0.00000,5.0028
42,7.6133,2.82942,3.58390,0.75448,0.75074,0.00000,5.0028
43,7.6775,2.83339,3.59482,0.76143,0.75708,0.00000,5.0028
44,7.8676,2.83612,3.61492,0.77880,0.77583,0.00000,5.0021
45,7.9355,2.83800,3.62487,0.78687,0.78252,0.00000,5.0024
46,8.0214,2.84288,3.63640,0.79351,0.79099,0.00000,5.0024
47,8.0909,2.84285,3.64444,0.80158,0.79784,0.00000,5.0028
48,8.8339,2.86548,3.74018,0.87470,0.87111,0.00000,5.0014
49,8.9070,2.86563,3.74792,0.88229,0.87832,0.00000,5.0024
50,8.9632,2.86739,3.75598,0.88859,0.88386,0.00000,5.0014
51,9.0271,2.87100,3.76582,0.89482,0.89016,0.00000,5.0021
52,9.1646,2.87240,3.78116,0.90876,0.90372,0.00000,5.0028
53,9.2263,2.87456,3.78796,0.91339,0.90981,0.00000,5.0014
54,9.2902,2.87731,3.79700,0.91969,0.91610,0.00000,5.0024
55,9.3450,2.87621,3.80368,0.92746,0.92151,0.00000,5.0028
56,9.4485,2.87917,3.81501,0.93584,0.93172,0.00000,5.0010
57,9.5061,2.88235,3.82471,0.94236,0.93740,0.00000,5.0024
58,9.5641,2.88339,3.83123,0.94785,0.94311,0.00000,5.0028
59,9.6184,2.88601,3.83898,0.95297,0.94847,0.00000,5.0024
60,9.7213,2.88746,3.85226,0.96480,0.95862,0.00000,5.0024
61,9.7960,2.88833,3.85805,0.96972,0.96598,0.00000,5.0010
62,9.8331,2.88940,3.86454,0.97514,0.96965,0.00000,5.0010
63,9.9009,2.89189,3.87386,0.98198,0.97633,0.00000,5.0024
# i_max=9.901 mA  v_die@i_max=2.8919 V  rail 5.0010 to 5.0063 V  sag=5.3 mV

# sweep done. Move the two F/M jumpers, then type the next channel label (e.g. s1_D1_R_seat1) and press enter.

File: deliverable/microLED_electrical_characterization/data/round2_sweeps/s5_D4_G_seat1.csv
# ---------------------------------------------------------
# bandgap raw 221.047  ->  rail now 5.0247 V
# ---------------------------------------------------------
# iv_sweep  R_SENSE=98.61  VCC_DMM=5.034  OVERSAMPLE=64  prescaler=/32  adc_off=14.40mV  vbg_cal=1110.7
# rail_tracking=live
level,i_mA,v_die_V,v_anode_V,v_cath_V,v_sense_V,v_gnd_V,vcc_V
1,0.2979,2.24343,2.27288,0.02945,0.02937,0.00000,5.0060
2,0.5517,2.28125,2.33665,0.05540,0.05440,0.00000,5.0032
3,0.8196,2.31179,2.39368,0.08189,0.08082,0.00000,5.0032
4,1.2933,2.36837,2.49774,0.12937,0.12753,0.00000,5.0130
5,1.5263,2.38422,2.53542,0.15120,0.15051,0.00000,5.0028
6,1.7319,2.40441,2.57695,0.17254,0.17078,0.00000,5.0067
7,1.9509,2.42864,2.62409,0.19545,0.19238,0.00000,5.0233
8,2.3130,2.44806,2.67713,0.22907,0.22808,0.00000,5.0032
9,2.5135,2.45982,2.70874,0.24892,0.24785,0.00000,5.0032
10,2.6882,2.48167,2.74997,0.26830,0.26508,0.00000,5.0194
11,2.8789,2.48394,2.77104,0.28709,0.28389,0.00000,5.0032
12,3.2567,2.50990,2.83211,0.32221,0.32114,0.00000,5.0032
13,3.4253,2.52366,2.86418,0.34052,0.33777,0.00000,5.0088
14,3.5918,2.53242,2.88913,0.35671,0.35418,0.00000,5.0063
15,3.7547,2.54038,2.91186,0.37148,0.37026,0.00000,5.0035
16,5.2714,2.62281,3.14621,0.52340,0.51981,0.00000,5.0049
17,5.4317,2.62559,3.16350,0.53791,0.53562,0.00000,5.0035
18,5.5510,2.62919,3.18077,0.55158,0.54738,0.00000,5.0028
19,5.6888,2.63825,3.20090,0.56265,0.56097,0.00000,5.0042
20,5.9257,2.64812,3.23520,0.58708,0.58433,0.00000,5.0028
21,6.0475,2.65298,3.25306,0.60008,0.59634,0.00000,5.0017
22,6.1476,2.66005,3.27115,0.61110,0.60622,0.00000,5.0046
23,6.2869,2.66540,3.28742,0.62202,0.61995,0.00000,5.0039
24,6.4490,2.67194,3.31214,0.64021,0.63593,0.00000,5.0028
25,6.5736,2.67568,3.32756,0.65189,0.64822,0.00000,5.0028
26,6.6766,2.67972,3.34176,0.66204,0.65838,0.00000,5.0028
27,6.7893,2.68319,3.35696,0.67377,0.66949,0.00000,5.0032
28,7.0014,2.69464,3.38886,0.69423,0.69041,0.00000,5.0060
29,7.1044,2.69579,3.40017,0.70438,0.70056,0.00000,5.0032
30,7.2056,2.70121,3.41427,0.71306,0.71054,0.00000,5.0024
31,7.2943,2.70468,3.42757,0.72288,0.71929,0.00000,5.0028
32,6.8340,2.68824,3.36588,0.67764,0.67390,0.00000,5.0024
33,6.9379,2.69083,3.37971,0.68888,0.68415,0.00000,5.0032
34,7.0593,2.69343,3.39221,0.69879,0.69611,0.00000,5.0024
35,7.1532,2.69858,3.40716,0.70858,0.70538,0.00000,5.0021
36,7.3485,2.70575,3.43482,0.72906,0.72464,0.00000,5.0028
37,7.4337,2.71075,3.44822,0.73746,0.73303,0.00000,5.0017
38,7.5400,2.71228,3.45969,0.74741,0.74352,0.00000,5.0024
39,7.6411,2.71545,3.47253,0.75708,0.75349,0.00000,5.0028
40,7.7758,2.71980,3.49154,0.77174,0.76677,0.00000,5.0028
41,7.8717,2.72453,3.50449,0.77996,0.77622,0.00000,5.0007
42,7.9696,2.72701,3.51656,0.78954,0.78588,0.00000,5.0024
43,8.0349,2.73129,3.52820,0.79691,0.79233,0.00000,5.0032
44,8.2215,2.73702,3.55133,0.81431,0.81072,0.00000,5.0032
45,8.2929,2.74018,3.56345,0.82326,0.81777,0.00000,5.0028
46,8.3895,2.74282,3.57301,0.83019,0.82729,0.00000,5.0032
47,8.4472,2.74602,3.58426,0.83824,0.83298,0.00000,5.0024
48,9.2203,2.77262,3.68589,0.91326,0.90922,0.00000,5.0028
49,9.2841,2.77399,3.69339,0.91940,0.91550,0.00000,5.0021
50,9.3401,2.77597,3.70248,0.92652,0.92102,0.00000,5.0014
51,9.4326,2.77724,3.71090,0.93366,0.93015,0.00000,5.0024
52,9.5546,2.78058,3.72748,0.94691,0.94217,0.00000,5.0010
53,9.6261,2.78480,3.73776,0.95297,0.94923,0.00000,5.0024
54,9.6773,2.78727,3.74613,0.95886,0.95428,0.00000,5.0021
55,9.7371,2.78810,3.75362,0.96552,0.96017,0.00000,5.0014
56,9.8337,2.79135,3.76609,0.97474,0.96970,0.00000,5.0017
57,9.8953,2.79275,3.77417,0.98142,0.97578,0.00000,5.0032
58,9.9589,2.79548,3.78166,0.98617,0.98205,0.00000,5.0024
59,10.0056,2.79627,3.78781,0.99154,0.98666,0.00000,5.0014
60,10.1246,2.79907,3.80371,1.00465,0.99839,0.00000,5.0024
61,10.1988,2.80206,3.81242,1.01036,1.00570,0.00000,5.0032
62,10.2470,2.80509,3.82013,1.01504,1.01046,0.00000,5.0017
63,10.3088,2.80499,3.82711,1.02212,1.01655,0.00000,5.0028
# i_max=10.309 mA  v_die@i_max=2.8050 V  rail 5.0007 to 5.0233 V  sag=22.6 mV
# WARNING rail sag over 10 mV. Shorter or thicker USB cable, and make sure VBG_X1024 is set so the sag is divided out.

# sweep done. Move the two F/M jumpers, then type the next channel label (e.g. s1_D1_R_seat1) and press enter.

File: deliverable/microLED_electrical_characterization/data/round2_sweeps/s5_D4_R_seat1.csv
# ---------------------------------------------------------
# bandgap raw 221.016  ->  rail now 5.0254 V
# ---------------------------------------------------------
# iv_sweep  R_SENSE=98.61  VCC_DMM=5.034  OVERSAMPLE=64  prescaler=/32  adc_off=14.40mV  vbg_cal=1110.7
# rail_tracking=live
level,i_mA,v_die_V,v_anode_V,v_cath_V,v_sense_V,v_gnd_V,vcc_V
1,0.3482,1.74807,1.78279,0.03472,0.03434,0.00000,5.0060
2,0.6617,1.77515,1.84147,0.06632,0.06525,0.00000,5.0035
3,0.9681,1.79712,1.89389,0.09677,0.09547,0.00000,5.0120
4,1.5535,1.82151,1.97646,0.15495,0.15319,0.00000,5.0088
5,1.8348,1.83063,2.01324,0.18261,0.18093,0.00000,5.0039
6,2.0855,1.84349,2.05143,0.20794,0.20565,0.00000,5.0035
7,2.3772,1.84939,2.08464,0.23526,0.23442,0.00000,5.0032
8,2.8270,1.86282,2.14358,0.28076,0.27877,0.00000,5.0032
9,3.0774,1.87065,2.17694,0.30629,0.30347,0.00000,5.0024
10,3.3179,1.87847,2.20710,0.32862,0.32717,0.00000,5.0032
11,3.5635,1.88357,2.23718,0.35361,0.35140,0.00000,5.0035
12,4.0355,1.89580,2.29611,0.40031,0.39794,0.00000,5.0032
13,4.2577,1.90061,2.32214,0.42153,0.41985,0.00000,5.0032
14,4.4923,1.90580,2.35024,0.44443,0.44298,0.00000,5.0032
15,4.7060,1.90847,2.37497,0.46650,0.46405,0.00000,5.0032
16,6.7628,1.95355,2.62333,0.66978,0.66688,0.00000,5.0024
17,6.9339,1.95561,2.64363,0.68802,0.68375,0.00000,5.0024
18,7.1223,1.95829,2.66413,0.70584,0.70233,0.00000,5.0021
19,7.2840,1.96237,2.68507,0.72270,0.71827,0.00000,5.0032
20,7.6331,1.96791,2.72473,0.75682,0.75270,0.00000,5.0021
21,7.7964,1.97070,2.74316,0.77246,0.76880,0.00000,5.0010
22,7.9690,1.97226,2.76152,0.78926,0.78583,0.00000,5.0021
23,8.1195,1.97559,2.77993,0.80433,0.80067,0.00000,5.0028
24,8.3688,1.97814,2.80774,0.82960,0.82525,0.00000,5.0000
25,8.5199,1.98148,2.82637,0.84488,0.84015,0.00000,5.0024
26,8.6678,1.98377,2.84339,0.85962,0.85473,0.00000,5.0024
27,8.8201,1.98834,2.86267,0.87433,0.86975,0.00000,5.0028
28,9.1132,1.99265,2.89619,0.90353,0.89865,0.00000,5.0017
29,9.2614,1.99452,2.91145,0.91693,0.91326,0.00000,5.0028
30,9.3990,1.99474,2.92562,0.93088,0.92684,0.00000,5.0010
31,9.5257,2.00029,2.94404,0.94376,0.93933,0.00000,5.0017
32,8.9013,1.98969,2.87004,0.88035,0.87775,0.00000,5.0014
33,9.0285,1.99240,2.88698,0.89458,0.89030,0.00000,5.0024
34,9.1839,1.99085,2.90135,0.91051,0.90562,0.00000,5.0010
35,9.3132,1.99750,2.92092,0.92342,0.91838,0.00000,5.0028
36,9.6053,1.99882,2.95074,0.95191,0.94718,0.00000,5.0021
37,9.7168,2.00203,2.96638,0.96435,0.95817,0.00000,5.0021
38,9.8544,2.00575,2.98275,0.97701,0.97174,0.00000,5.0028
39,9.9989,2.00827,2.99586,0.98759,0.98599,0.00000,5.0003
40,10.2006,2.00799,3.01861,1.01061,1.00588,0.00000,5.0017
41,10.3312,2.01231,3.03581,1.02349,1.01876,0.00000,5.0028
42,10.4390,2.01381,3.04877,1.03496,1.02939,0.00000,5.0014
43,10.5643,2.01699,3.06263,1.04564,1.04175,0.00000,5.0021
44,10.8120,2.02095,3.09124,1.07029,1.06617,0.00000,5.0024
45,10.8958,2.01758,3.10009,1.08252,1.07444,0.00000,4.9979
46,11.0442,2.02331,3.11734,1.09403,1.08907,0.00000,5.0024
47,11.1510,2.02636,3.13115,1.10479,1.09960,0.00000,5.0028
48,12.2160,2.04188,3.25291,1.21103,1.20462,0.00000,5.0017
49,12.2803,2.03334,3.24963,1.21628,1.21096,0.00000,4.9818
50,12.4259,2.04492,3.27474,1.22982,1.22532,0.00000,5.0024
51,12.5001,2.04378,3.28351,1.23972,1.23263,0.00000,4.9989
52,12.6753,2.04394,3.30063,1.25669,1.24991,0.00000,4.9926
53,12.7800,2.04823,3.31579,1.26756,1.26023,0.00000,5.0010
54,12.8252,2.04263,3.31393,1.27131,1.26469,0.00000,4.9814
55,12.9763,2.05217,3.33680,1.28463,1.27959,0.00000,5.0024
56,13.1092,2.05266,3.35069,1.29803,1.29270,0.00000,4.9979
57,13.1629,2.05420,3.35967,1.30546,1.29799,0.00000,4.9968
58,13.2499,2.05119,3.36606,1.31487,1.30657,0.00000,4.9923
59,13.3440,2.05192,3.37303,1.32110,1.31585,0.00000,4.9902
60,13.5044,2.05410,3.39018,1.33608,1.33167,0.00000,4.9849
61,13.5838,2.05780,3.40293,1.34513,1.33950,0.00000,4.9895
62,13.6736,2.05772,3.41278,1.35505,1.34835,0.00000,4.9930
63,13.7229,2.05679,3.41677,1.35999,1.35322,0.00000,4.9839
# i_max=13.723 mA  v_die@i_max=2.0568 V  rail 4.9814 to 5.0120 V  sag=30.6 mV
# WARNING rail sag over 10 mV. Shorter or thicker USB cable, and make sure VBG_X1024 is set so the sag is divided out.

# sweep done. Move the two F/M jumpers, then type the next channel label (e.g. s1_D1_R_seat1) and press enter.

File: deliverable/microLED_electrical_characterization/data/round2_sweeps/s6_D5_B_seat1.csv
# ---------------------------------------------------------
# bandgap raw 221.000  ->  rail now 5.0258 V
# ---------------------------------------------------------
# iv_sweep  R_SENSE=98.61  VCC_DMM=5.034  OVERSAMPLE=64  prescaler=/32  adc_off=14.40mV  vbg_cal=1110.7
# rail_tracking=live
level,i_mA,v_die_V,v_anode_V,v_cath_V,v_sense_V,v_gnd_V,vcc_V
1,0.2839,2.50413,2.53213,0.02800,0.02800,0.00000,5.0060
2,0.4988,2.54024,2.58965,0.04941,0.04918,0.00000,5.0212
3,0.7446,2.56043,2.63462,0.07419,0.07342,0.00000,5.0237
4,1.1921,2.58923,2.70778,0.11855,0.11756,0.00000,5.0152
5,1.3996,2.60242,2.74174,0.13932,0.13802,0.00000,5.0226
6,1.6192,2.61527,2.77640,0.16113,0.15967,0.00000,5.0240
7,1.8123,2.62155,2.80218,0.18063,0.17872,0.00000,5.0180
8,2.1344,2.63339,2.84592,0.21254,0.21047,0.00000,5.0077
9,2.3385,2.64562,2.87782,0.23221,0.23060,0.00000,5.0190
10,2.5244,2.65155,2.90101,0.24947,0.24893,0.00000,5.0099
11,2.6919,2.66575,2.93342,0.26767,0.26545,0.00000,5.0237
12,3.0504,2.66845,2.97101,0.30256,0.30080,0.00000,5.0039
13,3.2235,2.68187,3.00058,0.31871,0.31787,0.00000,5.0134
14,3.3804,2.69115,3.02602,0.33487,0.33334,0.00000,5.0173
15,3.5346,2.69811,3.04988,0.35177,0.34855,0.00000,5.0215
16,5.0241,2.74114,3.23916,0.49803,0.49543,0.00000,5.0032
17,5.1553,2.74690,3.25878,0.51188,0.50837,0.00000,5.0035
18,5.2744,2.76124,3.28534,0.52409,0.52011,0.00000,5.0215
19,5.4023,2.75240,3.28894,0.53654,0.53272,0.00000,5.0035
20,5.6478,2.76049,3.32085,0.56036,0.55692,0.00000,5.0028
21,5.7613,2.76648,3.33827,0.57179,0.56812,0.00000,5.0095
22,5.8813,2.77086,3.35287,0.58201,0.57995,0.00000,5.0053
23,5.9946,2.77172,3.36605,0.59434,0.59113,0.00000,5.0035
24,6.1599,2.77955,3.39095,0.61140,0.60743,0.00000,5.0039
25,6.2868,2.78366,3.40490,0.62124,0.61995,0.00000,5.0032
26,6.3999,2.78573,3.42065,0.63492,0.63110,0.00000,5.0113
27,6.4851,2.78718,3.43042,0.64324,0.63950,0.00000,5.0039
28,6.6902,2.79351,3.45704,0.66354,0.65972,0.00000,5.0032
29,6.7990,2.79516,3.46904,0.67389,0.67045,0.00000,5.0035
30,6.8830,2.79992,3.48277,0.68285,0.67873,0.00000,5.0032
31,6.9895,2.79997,3.49355,0.69359,0.68923,0.00000,5.0035
32,6.5391,2.78945,3.43794,0.64848,0.64482,0.00000,5.0024
33,6.6414,2.79236,3.45109,0.65873,0.65491,0.00000,5.0032
34,6.7490,2.79397,3.46308,0.66911,0.66552,0.00000,5.0032
35,6.8362,2.79882,3.47538,0.67656,0.67412,0.00000,5.0035
36,7.0494,2.80114,3.49957,0.69842,0.69514,0.00000,5.0032
37,7.1384,2.80443,3.51270,0.70827,0.70392,0.00000,5.0032
38,7.2316,2.80850,3.52436,0.71586,0.71311,0.00000,5.0028
39,7.3253,2.81240,3.53657,0.72418,0.72235,0.00000,5.0028
40,7.4667,2.81404,3.55301,0.73896,0.73629,0.00000,5.0032
41,7.5728,2.81771,3.56637,0.74866,0.74675,0.00000,5.0032
42,7.6442,2.81873,3.57566,0.75693,0.75380,0.00000,5.0028
43,7.7284,2.82160,3.58736,0.76576,0.76209,0.00000,5.0032
44,7.8935,2.82774,3.60963,0.78189,0.77838,0.00000,5.0028
45,7.9815,2.82725,3.61820,0.79095,0.78706,0.00000,5.0032
46,8.0531,2.82954,3.62709,0.79755,0.79411,0.00000,5.0014
47,8.1257,2.83385,3.63971,0.80586,0.80128,0.00000,5.0028
48,8.8906,2.85255,3.73215,0.87960,0.87670,0.00000,5.0028
49,8.9558,2.85471,3.74173,0.88702,0.88313,0.00000,5.0024
50,9.0161,2.85555,3.74883,0.89328,0.88908,0.00000,5.0024
51,9.0881,2.85662,3.75700,0.90038,0.89618,0.00000,5.0024
52,9.2304,2.86011,3.77329,0.91319,0.91021,0.00000,5.0028
53,9.2754,2.86265,3.78112,0.91847,0.91465,0.00000,5.0024
54,9.3416,2.86364,3.78986,0.92622,0.92118,0.00000,5.0035
55,9.4131,2.86499,3.79772,0.93273,0.92823,0.00000,5.0028
56,9.4984,2.86700,3.80852,0.94152,0.93663,0.00000,5.0024
57,9.5670,2.86893,3.81662,0.94768,0.94341,0.00000,5.0032
58,9.6229,2.87240,3.82497,0.95258,0.94891,0.00000,5.0028
59,9.6801,2.87321,3.83120,0.95799,0.95455,0.00000,5.0032
60,9.8004,2.87566,3.84451,0.96886,0.96641,0.00000,5.0021
61,9.8482,2.87690,3.85192,0.97502,0.97113,0.00000,5.0028
62,9.9049,2.87721,3.85851,0.98131,0.97673,0.00000,5.0017
63,9.9638,2.87790,3.86424,0.98634,0.98253,0.00000,5.0017
# i_max=9.964 mA  v_die@i_max=2.8779 V  rail 5.0014 to 5.0240 V  sag=22.6 mV
# WARNING rail sag over 10 mV. Shorter or thicker USB cable, and make sure VBG_X1024 is set so the sag is divided out.

# sweep done. Move the two F/M jumpers, then type the next channel label (e.g. s1_D1_R_seat1) and press enter.

File: deliverable/microLED_electrical_characterization/data/round2_sweeps/s6_D5_G_seat1.csv
# ---------------------------------------------------------
# bandgap raw 220.969  ->  rail now 5.0265 V
# ---------------------------------------------------------
# iv_sweep  R_SENSE=98.61  VCC_DMM=5.034  OVERSAMPLE=64  prescaler=/32  adc_off=14.40mV  vbg_cal=1110.7
# rail_tracking=live
level,i_mA,v_die_V,v_anode_V,v_cath_V,v_sense_V,v_gnd_V,vcc_V
1,0.2979,2.23618,2.26601,0.02983,0.02937,0.00000,5.0067
2,0.5570,2.28196,2.33803,0.05608,0.05493,0.00000,5.0208
3,0.8247,2.30984,2.39224,0.08240,0.08133,0.00000,5.0127
4,1.2984,2.36016,2.49049,0.13033,0.12804,0.00000,5.0183
5,1.5389,2.38425,2.53645,0.15221,0.15175,0.00000,5.0230
6,1.7354,2.39447,2.56751,0.17304,0.17113,0.00000,5.0032
7,1.9689,2.41938,2.61477,0.19538,0.19416,0.00000,5.0237
8,2.3278,2.44278,2.67301,0.23023,0.22954,0.00000,5.0141
9,2.5300,2.46214,2.71208,0.24994,0.24948,0.00000,5.0233
10,2.7002,2.46388,2.73176,0.26787,0.26627,0.00000,5.0035
11,2.9083,2.47944,2.76776,0.28832,0.28679,0.00000,5.0130
12,3.2779,2.51081,2.83443,0.32362,0.32323,0.00000,5.0222
13,3.4394,2.50753,2.84890,0.34137,0.33916,0.00000,5.0032
14,3.6235,2.52711,2.88558,0.35846,0.35731,0.00000,5.0208
15,3.7812,2.53339,2.90863,0.37524,0.37287,0.00000,5.0176
16,5.3044,2.60960,3.13641,0.52681,0.52307,0.00000,5.0032
17,5.4592,2.61363,3.15502,0.54139,0.53833,0.00000,5.0039
18,5.5889,2.62213,3.17485,0.55272,0.55112,0.00000,5.0049
19,5.7051,2.62588,3.19197,0.56609,0.56258,0.00000,5.0042
20,5.9563,2.63525,3.22596,0.59071,0.58735,0.00000,5.0032
21,6.0860,2.64384,3.24497,0.60113,0.60014,0.00000,5.0035
22,6.1986,2.64738,3.26244,0.61507,0.61125,0.00000,5.0070
23,6.3019,2.65278,3.27802,0.62525,0.62143,0.00000,5.0028
24,6.4977,2.66136,3.30576,0.64440,0.64074,0.00000,5.0070
25,6.6097,2.66373,3.31803,0.65430,0.65178,0.00000,5.0032
26,6.7157,2.66693,3.33223,0.66529,0.66224,0.00000,5.0032
27,6.8373,2.67676,3.35145,0.67469,0.67423,0.00000,5.0067
28,7.0437,2.68176,3.37986,0.69809,0.69458,0.00000,5.0063
29,7.1415,2.68281,3.39093,0.70812,0.70423,0.00000,5.0032
30,7.2326,2.69010,3.40659,0.71649,0.71321,0.00000,5.0035
31,7.3330,2.69133,3.41810,0.72677,0.72311,0.00000,5.0028
32,6.8732,2.67537,3.35642,0.68105,0.67777,0.00000,5.0028
33,6.9875,2.68089,3.37389,0.69300,0.68903,0.00000,5.0060
34,7.0876,2.68270,3.38528,0.70258,0.69891,0.00000,5.0028
35,7.1903,2.68617,3.39895,0.71278,0.70904,0.00000,5.0032
36,7.3895,2.69468,3.42703,0.73235,0.72868,0.00000,5.0028
37,7.4791,2.69846,3.44033,0.74186,0.73751,0.00000,5.0032
38,7.5828,2.70190,3.45369,0.75179,0.74774,0.00000,5.0032
39,7.6775,2.70575,3.46551,0.75975,0.75708,0.00000,5.0028
40,7.8282,2.71075,3.48605,0.77530,0.77194,0.00000,5.0032
41,7.9190,2.71194,3.49627,0.78433,0.78090,0.00000,5.0028
42,8.0102,2.71846,3.50995,0.79149,0.78988,0.00000,5.0032
43,8.0806,2.72137,3.52209,0.80072,0.79683,0.00000,5.0032
44,8.2573,2.72629,3.54367,0.81739,0.81426,0.00000,5.0028
45,8.3485,2.72839,3.55469,0.82630,0.82324,0.00000,5.0032
46,8.4195,2.73446,3.56730,0.83284,0.83025,0.00000,5.0035
47,8.4981,2.73568,3.57665,0.84097,0.83800,0.00000,5.0028
48,9.2645,2.76224,3.67917,0.91693,0.91357,0.00000,5.0028
49,9.3232,2.76396,3.68836,0.92440,0.91936,0.00000,5.0032
50,9.4059,2.76469,3.69618,0.93149,0.92752,0.00000,5.0035
51,9.4681,2.76713,3.70467,0.93754,0.93365,0.00000,5.0028
52,9.6060,2.77220,3.72349,0.95129,0.94724,0.00000,5.0024
53,9.6663,2.77342,3.73036,0.95694,0.95320,0.00000,5.0024
54,9.7238,2.77586,3.73915,0.96329,0.95887,0.00000,5.0017
55,9.7955,2.77904,3.74795,0.96891,0.96594,0.00000,5.0028
56,9.8822,2.78095,3.76078,0.97983,0.97449,0.00000,5.0028
57,9.9496,2.78247,3.76787,0.98540,0.98113,0.00000,5.0028
58,10.0038,2.78537,3.77528,0.98991,0.98647,0.00000,5.0028
59,10.0556,2.78629,3.78253,0.99624,0.99159,0.00000,5.0028
60,10.1999,2.79107,3.80138,1.01031,1.00581,0.00000,5.0056
61,10.2499,2.79175,3.80623,1.01448,1.01074,0.00000,5.0032
62,10.3049,2.79301,3.81322,1.02021,1.01617,0.00000,5.0028
63,10.3675,2.79641,3.82219,1.02578,1.02234,0.00000,5.0032
# i_max=10.368 mA  v_die@i_max=2.7964 V  rail 5.0017 to 5.0237 V  sag=21.9 mV
# WARNING rail sag over 10 mV. Shorter or thicker USB cable, and make sure VBG_X1024 is set so the sag is divided out.

# sweep done. Move the two F/M jumpers, then type the next channel label (e.g. s1_D1_R_seat1) and press enter.

File: deliverable/microLED_electrical_characterization/data/round2_sweeps/s6_D6_G_seat1.csv
# ---------------------------------------------------------
# bandgap raw 221.031  ->  rail now 5.0251 V
# ---------------------------------------------------------
# iv_sweep  R_SENSE=98.61  VCC_DMM=5.034  OVERSAMPLE=64  prescaler=/32  adc_off=14.40mV  vbg_cal=1110.7
# rail_tracking=live
level,i_mA,v_die_V,v_anode_V,v_cath_V,v_sense_V,v_gnd_V,vcc_V
1,0.2968,2.22650,2.25653,0.03003,0.02927,0.00000,5.0219
2,0.5531,2.26663,2.32286,0.05623,0.05454,0.00000,5.0208
3,0.8307,2.29287,2.37555,0.08268,0.08191,0.00000,5.0222
4,1.3244,2.34011,2.47163,0.13152,0.13060,0.00000,5.0233
5,1.5383,2.35622,2.50914,0.15292,0.15170,0.00000,5.0155
6,1.7688,2.37424,2.55004,0.17580,0.17442,0.00000,5.0201
7,1.9876,2.39256,2.58955,0.19699,0.19600,0.00000,5.0237
8,2.3442,2.41631,2.65001,0.23370,0.23116,0.00000,5.0251
9,2.5500,2.42977,2.68352,0.25375,0.25145,0.00000,5.0244
10,2.7349,2.44202,2.71424,0.27222,0.26969,0.00000,5.0198
11,2.9359,2.45219,2.74370,0.29151,0.28951,0.00000,5.0222
12,3.3058,2.47007,2.79766,0.32759,0.32599,0.00000,5.0099
13,3.4878,2.48476,2.83161,0.34685,0.34393,0.00000,5.0247
14,3.6665,2.49070,2.85271,0.36201,0.36155,0.00000,5.0134
15,3.8338,2.50157,2.88315,0.38157,0.37805,0.00000,5.0215
16,5.4134,2.57573,3.11299,0.53726,0.53382,0.00000,5.0148
17,5.5378,2.57808,3.12691,0.54883,0.54608,0.00000,5.0042
18,5.6764,2.58199,3.14365,0.56166,0.55975,0.00000,5.0035
19,5.8021,2.59173,3.16762,0.57589,0.57214,0.00000,5.0113
20,6.0753,2.61006,3.21290,0.60285,0.59909,0.00000,5.0240
21,6.1786,2.60624,3.21850,0.61226,0.60927,0.00000,5.0084
22,6.2925,2.61200,3.23549,0.62349,0.62051,0.00000,5.0053
23,6.4228,2.61863,3.25411,0.63549,0.63335,0.00000,5.0084
24,6.5965,2.62388,3.27841,0.65452,0.65048,0.00000,5.0049
25,6.7304,2.63745,3.30519,0.66775,0.66368,0.00000,5.0226
26,6.8326,2.63227,3.30657,0.67430,0.67377,0.00000,5.0032
27,6.9465,2.64372,3.33108,0.68736,0.68499,0.00000,5.0152
28,7.1726,2.64711,3.35693,0.70981,0.70729,0.00000,5.0099
29,7.2404,2.64903,3.36720,0.71817,0.71397,0.00000,5.0035
30,7.3661,2.65632,3.38644,0.73012,0.72637,0.00000,5.0134
31,7.4672,2.66372,3.40366,0.73994,0.73634,0.00000,5.0194
32,6.9937,2.63994,3.33356,0.69362,0.68964,0.00000,5.0060
33,7.0987,2.64273,3.34670,0.70398,0.70000,0.00000,5.0063
34,7.2210,2.65150,3.36609,0.71459,0.71206,0.00000,5.0134
35,7.3062,2.65124,3.37445,0.72321,0.72046,0.00000,5.0035
36,7.5018,2.65766,3.40176,0.74410,0.73975,0.00000,5.0028
37,7.6232,2.66307,3.41785,0.75478,0.75172,0.00000,5.0074
38,7.7023,2.66621,3.42818,0.76197,0.75952,0.00000,5.0028
39,7.8009,2.66872,3.44141,0.77268,0.76925,0.00000,5.0035
40,7.9567,2.67235,3.46048,0.78813,0.78461,0.00000,5.0032
41,8.0346,2.67874,3.47547,0.79673,0.79230,0.00000,5.0074
42,8.1261,2.68102,3.48599,0.80498,0.80131,0.00000,5.0035
43,8.2244,2.68178,3.49607,0.81429,0.81101,0.00000,5.0035
44,8.4073,2.69386,3.52520,0.83134,0.82905,0.00000,5.0088
45,8.4771,2.69424,3.53491,0.84066,0.83593,0.00000,5.0088
46,8.5552,2.69449,3.54316,0.84867,0.84363,0.00000,5.0032
47,8.6806,2.70635,3.56541,0.85906,0.85600,0.00000,5.0205
48,9.4224,2.72316,3.65589,0.93273,0.92914,0.00000,5.0028
49,9.4881,2.72610,3.66637,0.94028,0.93562,0.00000,5.0032
50,9.5720,2.73208,3.68026,0.94818,0.94390,0.00000,5.0095
51,9.6291,2.73156,3.68459,0.95304,0.94952,0.00000,5.0028
52,9.7590,2.73480,3.70172,0.96692,0.96234,0.00000,5.0032
53,9.8245,2.74055,3.71347,0.97292,0.96879,0.00000,5.0074
54,9.8821,2.73999,3.71959,0.97959,0.97448,0.00000,5.0032
55,9.9603,2.74190,3.72821,0.98631,0.98219,0.00000,5.0032
56,10.0308,2.74549,3.74027,0.99478,0.98914,0.00000,5.0032
57,10.1043,2.74698,3.74863,1.00165,0.99638,0.00000,5.0035
58,10.1818,2.74835,3.75658,1.00823,1.00403,0.00000,5.0028
59,10.2398,2.75068,3.76440,1.01372,1.00975,0.00000,5.0032
60,10.3622,2.75365,3.77929,1.02564,1.02182,0.00000,5.0024
61,10.4056,2.75609,3.78669,1.03060,1.02610,0.00000,5.0024
62,10.4744,2.75755,3.79493,1.03738,1.03288,0.00000,5.0032
63,10.5270,2.75831,3.80158,1.04326,1.03807,0.00000,5.0032
# i_max=10.527 mA  v_die@i_max=2.7583 V  rail 5.0024 to 5.0251 V  sag=22.6 mV
# WARNING rail sag over 10 mV. Shorter or thicker USB cable, and make sure VBG_X1024 is set so the sag is divided out.

# sweep done. Move the two F/M jumpers, then type the next channel label (e.g. s1_D1_R_seat1) and press enter.

File: deliverable/microLED_electrical_characterization/data/round2_sweeps/s6_D7_G_seat1.csv
# ---------------------------------------------------------
# bandgap raw 220.922  ->  rail now 5.0276 V
# ---------------------------------------------------------
# iv_sweep  R_SENSE=98.61  VCC_DMM=5.034  OVERSAMPLE=64  prescaler=/32  adc_off=14.40mV  vbg_cal=1110.7
# rail_tracking=live
level,i_mA,v_die_V,v_anode_V,v_cath_V,v_sense_V,v_gnd_V,vcc_V
1,0.2962,2.21751,2.24718,0.02967,0.02921,0.00000,5.0032
2,0.5589,2.25925,2.31581,0.05656,0.05511,0.00000,5.0148
3,0.8325,2.28387,2.36650,0.08263,0.08210,0.00000,5.0074
4,1.3233,2.33539,2.46711,0.13172,0.13049,0.00000,5.0219
5,1.5423,2.35295,2.50672,0.15377,0.15209,0.00000,5.0159
6,1.7653,2.36785,2.54338,0.17553,0.17408,0.00000,5.0095
7,1.9884,2.38788,2.58564,0.19776,0.19607,0.00000,5.0237
8,2.3413,2.40799,2.64138,0.23340,0.23087,0.00000,5.0113
9,2.5487,2.42341,2.67734,0.25393,0.25133,0.00000,5.0169
10,2.7336,2.43475,2.70722,0.27247,0.26956,0.00000,5.0127
11,2.9354,2.44975,2.74174,0.29198,0.28946,0.00000,5.0212
12,3.3099,2.46726,2.79510,0.32784,0.32639,0.00000,5.0102
13,3.4732,2.47703,2.82295,0.34593,0.34249,0.00000,5.0074
14,3.6730,2.49271,2.85513,0.36243,0.36220,0.00000,5.0183
15,3.8226,2.49234,2.87265,0.38031,0.37695,0.00000,5.0032
16,5.4136,2.58053,3.11804,0.53751,0.53383,0.00000,5.0201
17,5.5382,2.57922,3.12793,0.54872,0.54612,0.00000,5.0032
18,5.6539,2.58512,3.14663,0.56151,0.55754,0.00000,5.0035
19,5.7937,2.58922,3.16458,0.57536,0.57132,0.00000,5.0032
20,6.0569,2.60536,3.20676,0.60140,0.59727,0.00000,5.0123
21,6.1545,2.60684,3.21824,0.61140,0.60690,0.00000,5.0039
22,6.2884,2.61204,3.23497,0.62292,0.62010,0.00000,5.0032
23,6.4329,2.62761,3.26503,0.63742,0.63435,0.00000,5.0240
24,6.5919,2.62510,3.27909,0.65399,0.65002,0.00000,5.0032
25,6.6937,2.62979,3.29413,0.66435,0.66007,0.00000,5.0035
26,6.8292,2.64009,3.31559,0.67549,0.67343,0.00000,5.0116
27,6.9229,2.64177,3.32650,0.68473,0.68267,0.00000,5.0035
28,7.1338,2.64831,3.35643,0.70812,0.70346,0.00000,5.0032
29,7.2329,2.65319,3.37063,0.71743,0.71324,0.00000,5.0032
30,7.3359,2.65533,3.38269,0.72736,0.72339,0.00000,5.0032
31,7.4326,2.65968,3.39689,0.73721,0.73293,0.00000,5.0032
32,6.9751,2.64006,3.33268,0.69262,0.68781,0.00000,5.0032
33,7.0855,2.64643,3.34918,0.70275,0.69870,0.00000,5.0035
34,7.1893,2.65032,3.36330,0.71298,0.70893,0.00000,5.0035
35,7.2840,2.65396,3.37658,0.72263,0.71827,0.00000,5.0032
36,7.4860,2.66335,3.40597,0.74263,0.73820,0.00000,5.0032
37,7.5934,2.66475,3.41759,0.75283,0.74879,0.00000,5.0035
38,7.6872,2.67164,3.43380,0.76216,0.75804,0.00000,5.0067
39,7.7836,2.67308,3.44482,0.77174,0.76754,0.00000,5.0028
40,7.9260,2.67865,3.46482,0.78616,0.78158,0.00000,5.0028
41,8.0277,2.68223,3.47758,0.79535,0.79161,0.00000,5.0049
42,8.1115,2.68515,3.48769,0.80254,0.79987,0.00000,5.0021
43,8.2017,2.68899,3.50059,0.81160,0.80877,0.00000,5.0039
44,8.3748,2.69503,3.52507,0.83004,0.82584,0.00000,5.0032
45,8.4366,2.69850,3.53577,0.83727,0.83193,0.00000,5.0035
46,8.5273,2.70106,3.54736,0.84630,0.84088,0.00000,5.0032
47,8.6243,2.70339,3.55810,0.85471,0.85044,0.00000,5.0028
48,9.3909,2.73048,3.66080,0.93031,0.92604,0.00000,5.0021
49,9.4611,2.73362,3.67039,0.93678,0.93296,0.00000,5.0028
50,9.5237,2.73640,3.68035,0.94394,0.93913,0.00000,5.0032
51,9.6010,2.73805,3.68954,0.95149,0.94675,0.00000,5.0035
52,9.7165,2.74244,3.70615,0.96371,0.95814,0.00000,5.0032
53,9.7970,2.74534,3.71531,0.96997,0.96608,0.00000,5.0032
54,9.8451,2.74865,3.72444,0.97578,0.97082,0.00000,5.0028
55,9.9201,2.74900,3.73218,0.98318,0.97822,0.00000,5.0032
56,10.0047,2.75407,3.74468,0.99061,0.98656,0.00000,5.0021
57,10.0634,2.75575,3.75337,0.99762,0.99235,0.00000,5.0028
58,10.1315,2.75690,3.76154,1.00464,0.99907,0.00000,5.0028
59,10.1950,2.75827,3.76841,1.01014,1.00533,0.00000,5.0028
60,10.3157,2.76125,3.78368,1.02243,1.01724,0.00000,5.0028
61,10.3769,2.76499,3.79246,1.02746,1.02327,0.00000,5.0028
62,10.4226,2.76614,3.79933,1.03319,1.02777,0.00000,5.0028
63,10.4868,2.76705,3.80620,1.03914,1.03411,0.00000,5.0028
# i_max=10.487 mA  v_die@i_max=2.7671 V  rail 5.0021 to 5.0240 V  sag=21.9 mV
# WARNING rail sag over 10 mV. Shorter or thicker USB cable, and make sure VBG_X1024 is set so the sag is divided out.

# sweep done. Move the two F/M jumpers, then type the next channel label (e.g. s1_D1_R_seat1) and press enter.

File: deliverable/microLED_electrical_characterization/data/round2_sweeps/s6_D7_R_seat1.csv
# ---------------------------------------------------------
# bandgap raw 221.000  ->  rail now 5.0258 V
# ---------------------------------------------------------
# iv_sweep  R_SENSE=98.61  VCC_DMM=5.034  OVERSAMPLE=64  prescaler=/32  adc_off=14.40mV  vbg_cal=1110.7
# rail_tracking=live
level,i_mA,v_die_V,v_anode_V,v_cath_V,v_sense_V,v_gnd_V,vcc_V
1,0.3497,1.75512,1.78960,0.03448,0.03448,0.00000,5.0233
2,0.6616,1.78319,1.85012,0.06692,0.06524,0.00000,5.0251
3,0.9636,1.80157,1.89812,0.09655,0.09502,0.00000,5.0222
4,1.5549,1.83260,1.98753,0.15494,0.15333,0.00000,5.0247
5,1.8370,1.84390,2.02619,0.18229,0.18114,0.00000,5.0219
6,2.0909,1.85626,2.06359,0.20734,0.20619,0.00000,5.0215
7,2.3851,1.86436,2.09971,0.23535,0.23520,0.00000,5.0244
8,2.8201,1.87183,2.15106,0.27923,0.27809,0.00000,5.0032
9,3.0814,1.88616,2.19155,0.30539,0.30386,0.00000,5.0212
10,3.3191,1.88970,2.21776,0.32806,0.32730,0.00000,5.0113
11,3.5584,1.89320,2.24532,0.35212,0.35089,0.00000,5.0074
12,4.0233,1.90976,2.30993,0.40018,0.39673,0.00000,5.0123
13,4.2560,1.91416,2.33438,0.42022,0.41968,0.00000,5.0039
14,4.4664,1.91709,2.36111,0.44402,0.44043,0.00000,5.0063
15,4.7016,1.92467,2.38883,0.46416,0.46362,0.00000,5.0060
16,6.7308,1.96697,2.63405,0.66708,0.66372,0.00000,5.0028
17,6.8976,1.97341,2.65763,0.68422,0.68017,0.00000,5.0060
18,7.0822,1.97536,2.67679,0.70143,0.69838,0.00000,5.0028
19,7.2375,1.97947,2.69744,0.71797,0.71369,0.00000,5.0032
20,7.5919,1.98473,2.73725,0.75253,0.74863,0.00000,5.0035
21,7.7408,1.98772,2.75546,0.76774,0.76332,0.00000,5.0032
22,7.9165,1.99123,2.77478,0.78355,0.78065,0.00000,5.0032
23,8.0736,1.99176,2.79180,0.80004,0.79614,0.00000,5.0032
24,8.3179,1.99851,2.82332,0.82481,0.82023,0.00000,5.0024
25,8.4685,2.00184,2.84096,0.83912,0.83508,0.00000,5.0032
26,8.6204,2.00338,2.85802,0.85464,0.85006,0.00000,5.0028
27,8.7702,2.00557,2.87453,0.86896,0.86483,0.00000,5.0035
28,9.0562,2.01223,2.90848,0.89624,0.89304,0.00000,5.0028
29,9.2047,2.01268,2.92425,0.91157,0.90768,0.00000,5.0032
30,9.3201,2.01826,2.94181,0.92356,0.91905,0.00000,5.0032
31,9.4604,2.01896,2.95659,0.93763,0.93289,0.00000,5.0024
32,8.8540,2.01062,2.88555,0.87493,0.87310,0.00000,5.0032
33,8.9873,2.01262,2.90168,0.88907,0.88624,0.00000,5.0028
34,9.1227,2.01398,2.91738,0.90340,0.89959,0.00000,5.0032
35,9.2637,2.01590,2.93344,0.91754,0.91349,0.00000,5.0028
36,9.5430,2.02200,2.96563,0.94364,0.94104,0.00000,5.0032
37,9.6639,2.02338,2.98069,0.95731,0.95296,0.00000,5.0028
38,9.8035,2.02638,2.99508,0.96870,0.96672,0.00000,5.0021
39,9.9239,2.02948,3.01189,0.98242,0.97860,0.00000,5.0032
40,10.1121,2.03361,3.03558,1.00197,0.99716,0.00000,5.0028
41,10.2538,2.03384,3.04909,1.01525,1.01113,0.00000,5.0028
42,10.3784,2.03726,3.06327,1.02601,1.02341,0.00000,5.0032
43,10.4938,2.03881,3.07742,1.03861,1.03480,0.00000,5.0024
44,10.7369,2.03974,3.10286,1.06312,1.05877,0.00000,5.0017
45,10.8476,2.04469,3.11834,1.07365,1.06968,0.00000,5.0024
46,10.9490,2.04660,3.13147,1.08487,1.07968,0.00000,5.0024
47,11.0705,2.04605,3.14321,1.09716,1.09166,0.00000,5.0028
48,12.1233,2.06469,3.26596,1.20128,1.19547,0.00000,5.0024
49,12.2217,2.06772,3.27818,1.21045,1.20518,0.00000,5.0032
50,12.3299,2.06759,3.28840,1.22082,1.21585,0.00000,5.0024
51,12.4197,2.07079,3.29871,1.22792,1.22471,0.00000,5.0024
52,12.6061,2.07279,3.32023,1.24744,1.24308,0.00000,5.0017
53,12.6868,2.07552,3.33145,1.25593,1.25104,0.00000,5.0024
54,12.7781,2.07690,3.34130,1.26440,1.26005,0.00000,5.0024
55,12.8678,2.07874,3.35251,1.27378,1.26889,0.00000,5.0021
56,12.9871,2.08094,3.36733,1.28638,1.28066,0.00000,5.0024
57,13.0903,2.07994,3.37681,1.29687,1.29084,0.00000,5.0032
58,13.1746,2.08460,3.38695,1.30235,1.29915,0.00000,5.0028
59,13.2517,2.08293,3.39533,1.31240,1.30675,0.00000,5.0021
60,13.4251,2.08530,3.41449,1.32919,1.32385,0.00000,5.0021
61,13.5033,2.08596,3.42271,1.33675,1.33156,0.00000,4.9989
62,13.5771,2.08911,3.43428,1.34518,1.33884,0.00000,5.0028
63,13.6619,2.09049,3.44304,1.35255,1.34720,0.00000,5.0021
# i_max=13.662 mA  v_die@i_max=2.0905 V  rail 4.9989 to 5.0251 V  sag=26.2 mV
# WARNING rail sag over 10 mV. Shorter or thicker USB cable, and make sure VBG_X1024 is set so the sag is divided out.

# sweep done. Move the two F/M jumpers, then type the next channel label (e.g. s1_D1_R_seat1) and press enter.

File: deliverable/microLED_electrical_characterization/data/round2_sweeps/s7_D1_B_seat1.csv
# ---------------------------------------------------------
# bandgap raw 220.719  ->  rail now 5.0322 V
# ---------------------------------------------------------
# iv_sweep  R_SENSE=98.61  VCC_DMM=5.034  OVERSAMPLE=64  prescaler=/32  adc_off=14.40mV  vbg_cal=1110.7
# rail_tracking=live
level,i_mA,v_die_V,v_anode_V,v_cath_V,v_sense_V,v_gnd_V,vcc_V
1,0.2836,2.51572,2.54453,0.02881,0.02797,0.00000,5.0233
2,0.4983,2.55004,2.59948,0.04944,0.04913,0.00000,5.0251
3,0.7464,2.56739,2.64153,0.07414,0.07360,0.00000,5.0254
4,1.1910,2.59931,2.71790,0.11860,0.11745,0.00000,5.0247
5,1.3963,2.61303,2.75195,0.13891,0.13769,0.00000,5.0247
6,1.6153,2.61949,2.78069,0.16120,0.15929,0.00000,5.0240
7,1.8038,2.63170,2.81179,0.18010,0.17787,0.00000,5.0251
8,2.1351,2.64732,2.86001,0.21269,0.21055,0.00000,5.0233
9,2.3358,2.65778,2.88889,0.23110,0.23034,0.00000,5.0237
10,2.5259,2.66437,2.91421,0.24984,0.24907,0.00000,5.0244
11,2.6880,2.67059,2.93765,0.26706,0.26507,0.00000,5.0222
12,3.0479,2.68667,2.99014,0.30347,0.30056,0.00000,5.0251
13,3.2290,2.69438,3.01348,0.31910,0.31841,0.00000,5.0261
14,3.3775,2.69849,3.03261,0.33413,0.33305,0.00000,5.0237
15,3.5300,2.70416,3.05493,0.35077,0.34809,0.00000,5.0215
16,5.0283,2.75800,3.25744,0.49944,0.49584,0.00000,5.0233
17,5.1600,2.76081,3.27270,0.51189,0.50882,0.00000,5.0237
18,5.2636,2.76474,3.28616,0.52142,0.51904,0.00000,5.0155
19,5.4099,2.76880,3.30557,0.53677,0.53347,0.00000,5.0226
20,5.6653,2.77891,3.34016,0.56126,0.55865,0.00000,5.0244
21,5.7651,2.77889,3.35122,0.57232,0.56849,0.00000,5.0205
22,5.8692,2.78542,3.36871,0.58329,0.57876,0.00000,5.0219
23,6.0070,2.78619,3.38107,0.59488,0.59235,0.00000,5.0194
24,6.1698,2.79315,3.40592,0.61277,0.60840,0.00000,5.0237
25,6.3037,2.79632,3.41969,0.62337,0.62161,0.00000,5.0226
26,6.4086,2.80046,3.43472,0.63425,0.63195,0.00000,5.0251
27,6.4996,2.80476,3.44936,0.64461,0.64092,0.00000,5.0251
28,6.7055,2.80682,3.47127,0.66445,0.66123,0.00000,5.0208
29,6.8065,2.80668,3.48215,0.67547,0.67119,0.00000,5.0173
30,6.8955,2.81512,3.49953,0.68441,0.67997,0.00000,5.0240
31,6.9977,2.81008,3.50487,0.69479,0.69004,0.00000,5.0152
32,6.5610,2.80467,3.45418,0.64951,0.64698,0.00000,5.0226
33,6.6510,2.80260,3.46159,0.65899,0.65585,0.00000,5.0141
34,6.7588,2.80840,3.47941,0.67101,0.66649,0.00000,5.0212
35,6.8621,2.81512,3.49333,0.67820,0.67667,0.00000,5.0240
36,7.0613,2.81577,3.51652,0.70076,0.69631,0.00000,5.0219
37,7.1565,2.81576,3.52582,0.71007,0.70570,0.00000,5.0194
38,7.2507,2.82214,3.53852,0.71637,0.71500,0.00000,5.0190
39,7.3451,2.82589,3.55233,0.72645,0.72430,0.00000,5.0237
40,7.4783,2.83006,3.57117,0.74111,0.73744,0.00000,5.0233
41,7.5671,2.83224,3.58258,0.75033,0.74620,0.00000,5.0219
42,7.6424,2.82356,3.58130,0.75774,0.75361,0.00000,5.0088
43,7.7412,2.83747,3.60343,0.76596,0.76336,0.00000,5.0208
44,7.9073,2.83840,3.62243,0.78403,0.77974,0.00000,5.0198
45,7.9904,2.83398,3.62626,0.79229,0.78793,0.00000,5.0113
46,8.0561,2.84244,3.64175,0.79932,0.79441,0.00000,5.0190
47,8.1385,2.84017,3.64722,0.80704,0.80253,0.00000,5.0113
48,8.8697,2.85446,3.73352,0.87907,0.87464,0.00000,5.0028
49,8.9420,2.85613,3.74355,0.88742,0.88177,0.00000,5.0039
50,9.0246,2.86276,3.75681,0.89404,0.88992,0.00000,5.0099
51,9.0757,2.86273,3.76250,0.89977,0.89495,0.00000,5.0063
52,9.2435,2.87045,3.78639,0.91594,0.91150,0.00000,5.0173
53,9.2807,2.86877,3.78860,0.91983,0.91517,0.00000,5.0113
54,9.3261,2.86593,3.79177,0.92584,0.91965,0.00000,5.0035
55,9.4121,2.86799,3.80047,0.93248,0.92813,0.00000,5.0035
56,9.4849,2.87021,3.81108,0.94088,0.93530,0.00000,5.0035
57,9.5593,2.87122,3.81883,0.94761,0.94264,0.00000,5.0032
58,9.6179,2.87480,3.82789,0.95309,0.94843,0.00000,5.0063
59,9.6675,2.87568,3.83349,0.95782,0.95331,0.00000,5.0039
60,9.7946,2.87700,3.84643,0.96943,0.96584,0.00000,5.0035
61,9.8494,2.88294,3.85932,0.97637,0.97125,0.00000,5.0099
62,9.9103,2.88078,3.86362,0.98284,0.97726,0.00000,5.0081
63,9.9587,2.88097,3.86758,0.98661,0.98203,0.00000,5.0035
# i_max=9.959 mA  v_die@i_max=2.8810 V  rail 5.0028 to 5.0261 V  sag=23.3 mV
# WARNING rail sag over 10 mV. Shorter or thicker USB cable, and make sure VBG_X1024 is set so the sag is divided out.

# sweep done. Move the two F/M jumpers, then type the next channel label (e.g. s1_D1_R_seat1) and press enter.

File: deliverable/microLED_electrical_characterization/data/round2_sweeps/s7_D1_G_seat1.csv
# ---------------------------------------------------------
# bandgap raw 220.984  ->  rail now 5.0261 V
# ---------------------------------------------------------
# iv_sweep  R_SENSE=98.61  VCC_DMM=5.034  OVERSAMPLE=64  prescaler=/32  adc_off=14.40mV  vbg_cal=1110.7
# rail_tracking=live
level,i_mA,v_die_V,v_anode_V,v_cath_V,v_sense_V,v_gnd_V,vcc_V
1,0.2995,2.23933,2.26909,0.02976,0.02953,0.00000,5.0081
2,0.5542,2.28809,2.34374,0.05565,0.05465,0.00000,5.0244
3,0.8241,2.31471,2.39721,0.08249,0.08127,0.00000,5.0198
4,1.2991,2.36785,2.49764,0.12979,0.12810,0.00000,5.0212
5,1.5358,2.38878,2.54077,0.15199,0.15145,0.00000,5.0233
6,1.7401,2.40956,2.58322,0.17366,0.17159,0.00000,5.0251
7,1.9592,2.42473,2.62000,0.19527,0.19320,0.00000,5.0247
8,2.3310,2.45296,2.68344,0.23047,0.22986,0.00000,5.0251
9,2.5261,2.46727,2.71737,0.25010,0.24910,0.00000,5.0233
10,2.6990,2.47973,2.74857,0.26884,0.26615,0.00000,5.0240
11,2.8990,2.48902,2.77780,0.28879,0.28587,0.00000,5.0230
12,3.2723,2.51439,2.83769,0.32330,0.32269,0.00000,5.0208
13,3.4384,2.52581,2.86839,0.34258,0.33906,0.00000,5.0240
14,3.6193,2.53552,2.89379,0.35828,0.35690,0.00000,5.0226
15,3.7737,2.54484,2.91811,0.37327,0.37212,0.00000,5.0222
16,5.3128,2.62388,3.15153,0.52765,0.52389,0.00000,5.0226
17,5.4667,2.62963,3.17092,0.54129,0.53907,0.00000,5.0226
18,5.5934,2.63356,3.18750,0.55394,0.55156,0.00000,5.0212
19,5.7189,2.64244,3.20914,0.56670,0.56394,0.00000,5.0244
20,5.9650,2.65344,3.24594,0.59250,0.58821,0.00000,5.0247
21,6.0658,2.64903,3.24993,0.60090,0.59815,0.00000,5.0035
22,6.2010,2.66321,3.27837,0.61516,0.61148,0.00000,5.0251
23,6.3024,2.66030,3.28553,0.62522,0.62148,0.00000,5.0095
24,6.4700,2.66912,3.31072,0.64160,0.63801,0.00000,5.0060
25,6.5945,2.66982,3.32400,0.65417,0.65028,0.00000,5.0046
26,6.7077,2.68123,3.34750,0.66627,0.66145,0.00000,5.0183
27,6.8305,2.69002,3.36649,0.67647,0.67355,0.00000,5.0219
28,7.0282,2.68491,3.38201,0.69710,0.69305,0.00000,5.0035
29,7.1237,2.69033,3.39684,0.70651,0.70246,0.00000,5.0042
30,7.2342,2.69948,3.41514,0.71566,0.71336,0.00000,5.0084
31,7.3518,2.70910,3.43698,0.72788,0.72497,0.00000,5.0240
32,6.8589,2.68940,3.37027,0.68088,0.67636,0.00000,5.0159
33,6.9867,2.69523,3.38886,0.69363,0.68896,0.00000,5.0219
34,7.0975,2.69831,3.40065,0.70234,0.69989,0.00000,5.0183
35,7.2111,2.70312,3.41797,0.71485,0.71109,0.00000,5.0240
36,7.3880,2.70765,3.44070,0.73305,0.72853,0.00000,5.0162
37,7.4695,2.70461,3.44507,0.74046,0.73657,0.00000,5.0035
38,7.5814,2.71091,3.46233,0.75143,0.74761,0.00000,5.0116
39,7.6697,2.71411,3.47233,0.75822,0.75631,0.00000,5.0074
40,7.8117,2.71446,3.48897,0.77452,0.77032,0.00000,5.0035
41,7.9005,2.72375,3.50741,0.78366,0.77907,0.00000,5.0123
42,7.9909,2.72719,3.51961,0.79242,0.78798,0.00000,5.0116
43,8.0794,2.73014,3.53144,0.80130,0.79671,0.00000,5.0127
44,8.2449,2.73752,3.55460,0.81708,0.81303,0.00000,5.0123
45,8.3229,2.73396,3.55942,0.82546,0.82072,0.00000,5.0032
46,8.4139,2.74238,3.57361,0.83122,0.82970,0.00000,5.0067
47,8.4872,2.74548,3.58738,0.84190,0.83693,0.00000,5.0130
48,9.2520,2.76748,3.68279,0.91531,0.91234,0.00000,5.0032
49,9.3060,2.76882,3.69099,0.92217,0.91767,0.00000,5.0035
50,9.3877,2.77195,3.70271,0.93077,0.92573,0.00000,5.0067
51,9.4491,2.77344,3.70934,0.93590,0.93178,0.00000,5.0039
52,9.6064,2.78037,3.73232,0.95195,0.94728,0.00000,5.0113
53,9.6468,2.77893,3.73432,0.95539,0.95127,0.00000,5.0032
54,9.7039,2.78306,3.74446,0.96140,0.95690,0.00000,5.0039
55,9.7871,2.78656,3.75495,0.96839,0.96511,0.00000,5.0081
56,9.8519,2.78737,3.76459,0.97722,0.97149,0.00000,5.0035
57,9.9536,2.79109,3.77751,0.98642,0.98152,0.00000,5.0120
58,9.9905,2.79129,3.77921,0.98791,0.98517,0.00000,5.0032
59,10.0376,2.79472,3.79011,0.99538,0.98981,0.00000,5.0074
60,10.1639,2.79427,3.80188,1.00761,1.00227,0.00000,5.0032
61,10.2274,2.79630,3.80910,1.01280,1.00852,0.00000,5.0035
62,10.2816,2.79798,3.81765,1.01967,1.01386,0.00000,5.0035
63,10.3366,2.80026,3.82467,1.02441,1.01930,0.00000,5.0028
# i_max=10.337 mA  v_die@i_max=2.8003 V  rail 5.0028 to 5.0251 V  sag=22.3 mV
# WARNING rail sag over 10 mV. Shorter or thicker USB cable, and make sure VBG_X1024 is set so the sag is divided out.

# sweep done. Move the two F/M jumpers, then type the next channel label (e.g. s1_D1_R_seat1) and press enter.
