Repository: danieltyukov/tud-micro-led-bonding-categorization

## Result in one line

Channel yield and failure mode separate the eight conditions (chi-square, p = 2.2e-4) and
place conditions 5 and 7 ahead of the rest. Series resistance does not separate them, because
the measurement fixture repeats to only 0.84 ohm while bond resistances are 10 to 100 mohm.
A reverse-bias check on 34 channels found one partial shunt, on condition 3, and confirms the
yield ranking rather than adding to it.

| condition | yield | failure modes | assessment |
|---|---|---|---|
| 1 | 83.3 % | open 1, detached 3 | under-bonded |
| 2 | 58.3 % | open 4, detached 6 | under-bonded |
| 3 | 25.0 % | suspect 1, cross-lit 2, open 2, short 4 | over-bonded, 1 shunt confirmed |

File: deliverable/microLED_electrical_characterization/data/round2_sweeps/s7_D1_R_seat1.csv
# ---------------------------------------------------------
# bandgap raw 220.516  ->  rail now 5.0368 V
# ---------------------------------------------------------
# iv_sweep  R_SENSE=98.61  VCC_DMM=5.034  OVERSAMPLE=64  prescaler=/32  adc_off=14.40mV  vbg_cal=1110.7
# rail_tracking=live
level,i_mA,v_die_V,v_anode_V,v_cath_V,v_sense_V,v_gnd_V,vcc_V
1,0.3521,1.75165,1.78645,0.03480,0.03472,0.00000,5.0254
2,0.6709,1.77852,1.84536,0.06685,0.06616,0.00000,5.0251
3,0.9725,1.79848,1.89530,0.09682,0.09590,0.00000,5.0247
4,1.5668,1.82382,1.97940,0.15558,0.15451,0.00000,5.0230
5,1.8446,1.83435,2.01724,0.18289,0.18189,0.00000,5.0237
6,2.0917,1.84639,2.05511,0.20872,0.20627,0.00000,5.0237
7,2.3886,1.85343,2.09019,0.23676,0.23554,0.00000,5.0251
8,2.8399,1.86666,2.14878,0.28212,0.28005,0.00000,5.0244
9,3.0870,1.86937,2.17722,0.30786,0.30441,0.00000,5.0201
10,3.3311,1.88047,2.21132,0.33085,0.32848,0.00000,5.0215
11,3.5796,1.88627,2.24208,0.35582,0.35298,0.00000,5.0247
12,4.0624,1.89694,2.29853,0.40158,0.40059,0.00000,5.0187
13,4.2774,1.90413,2.32876,0.42463,0.42179,0.00000,5.0233
14,4.5202,1.90923,2.35581,0.44658,0.44574,0.00000,5.0254
15,4.7256,1.91302,2.38262,0.46960,0.46599,0.00000,5.0247
16,6.7846,1.94527,2.61797,0.67270,0.66903,0.00000,5.0032
17,6.9537,1.95184,2.64190,0.69006,0.68570,0.00000,5.0102
18,7.1353,1.95199,2.65988,0.70789,0.70362,0.00000,5.0032
19,7.3150,1.95697,2.68098,0.72401,0.72134,0.00000,5.0081
20,7.6794,1.96678,2.72603,0.75925,0.75726,0.00000,5.0169
21,7.8249,1.96297,2.73878,0.77581,0.77161,0.00000,5.0035
22,8.0031,1.96999,2.76316,0.79317,0.78918,0.00000,5.0169
23,8.1342,1.96971,2.77664,0.80693,0.80212,0.00000,5.0067
24,8.4009,1.97473,2.80513,0.83040,0.82842,0.00000,5.0035
25,8.5333,1.97625,2.82353,0.84727,0.84147,0.00000,5.0035
26,8.6976,1.97642,2.83875,0.86233,0.85767,0.00000,5.0032
27,8.8554,1.98228,2.85788,0.87560,0.87323,0.00000,5.0035
28,9.1661,1.98614,2.89359,0.90746,0.90386,0.00000,5.0109
29,9.2667,1.98749,2.90601,0.91852,0.91379,0.00000,5.0032
30,9.4166,1.98876,2.92184,0.93308,0.92857,0.00000,5.0039
31,9.5609,1.99108,2.93868,0.94761,0.94280,0.00000,5.0032
32,8.9229,1.98133,2.86603,0.88470,0.87989,0.00000,5.0067
33,9.0646,1.98405,2.88272,0.89867,0.89386,0.00000,5.0032
34,9.2169,1.98625,2.89995,0.91369,0.90888,0.00000,5.0056
35,9.3427,1.98636,2.91374,0.92739,0.92128,0.00000,5.0028
36,9.6174,1.99337,2.94601,0.95264,0.94837,0.00000,5.0032
37,9.7665,1.99636,2.96425,0.96789,0.96307,0.00000,5.0070
38,9.8922,1.99612,2.97693,0.98081,0.97547,0.00000,5.0032
39,10.0068,1.99932,2.99090,0.99158,0.98677,0.00000,5.0032
40,10.2357,2.00424,3.01694,1.01270,1.00934,0.00000,5.0046
41,10.3567,2.00329,3.02907,1.02578,1.02128,0.00000,5.0032
42,10.4675,2.00674,3.04359,1.03685,1.03220,0.00000,5.0028
43,10.6014,2.00810,3.05801,1.04990,1.04540,0.00000,5.0032
44,10.8452,2.01178,3.08497,1.07319,1.06945,0.00000,5.0028
45,10.9552,2.01415,3.09941,1.08525,1.08029,0.00000,5.0024
46,11.0674,2.01466,3.11204,1.09739,1.09136,0.00000,5.0035
47,11.2006,2.01621,3.12543,1.10923,1.10449,0.00000,5.0053
48,12.2439,2.03265,3.24795,1.21530,1.20737,0.00000,5.0017
49,12.3695,2.03307,3.25840,1.22533,1.21976,0.00000,5.0028
50,12.4477,2.03620,3.26940,1.23319,1.22747,0.00000,5.0028
51,12.5584,2.03498,3.27940,1.24441,1.23838,0.00000,5.0028
52,12.7536,2.04116,3.30192,1.26076,1.25763,0.00000,5.0032
53,12.8317,2.04117,3.31192,1.27075,1.26533,0.00000,5.0028
54,12.9260,2.04247,3.32229,1.27982,1.27463,0.00000,5.0024
55,13.0191,2.04215,3.33192,1.28977,1.28382,0.00000,5.0032
56,13.1591,2.04720,3.34840,1.30121,1.29762,0.00000,5.0028
57,13.2299,2.04585,3.35678,1.31093,1.30460,0.00000,5.0017
58,13.3317,2.04659,3.36772,1.32113,1.31464,0.00000,5.0028
59,13.4220,2.04653,3.37602,1.32950,1.32354,0.00000,5.0021
60,13.5773,2.04971,3.39582,1.34611,1.33886,0.00000,5.0032
61,13.6674,2.05103,3.40549,1.35445,1.34774,0.00000,5.0021
62,13.7602,2.05218,3.41419,1.36201,1.35690,0.00000,5.0021
63,13.8222,2.05225,3.42281,1.37056,1.36300,0.00000,5.0021
# i_max=13.822 mA  v_die@i_max=2.0523 V  rail 5.0017 to 5.0254 V  sag=23.7 mV
# WARNING rail sag over 10 mV. Shorter or thicker USB cable, and make sure VBG_X1024 is set so the sag is divided out.

# sweep done. Move the two F/M jumpers, then type the next channel label (e.g. s1_D1_R_seat1) and press enter.

File: deliverable/microLED_electrical_characterization/data/round2_sweeps/s7_D1_R_seat3.csv
# ---------------------------------------------------------
# bandgap raw 221.875  ->  rail now 5.0060 V
# ---------------------------------------------------------
# iv_sweep  R_SENSE=98.61  VCC_DMM=5.034  OVERSAMPLE=64  prescaler=/32  adc_off=14.40mV  vbg_cal=1110.7
# rail_tracking=live
level,i_mA,v_die_V,v_anode_V,v_cath_V,v_sense_V,v_gnd_V,vcc_V
1,0.3519,1.75359,1.78814,0.03455,0.03470,0.00000,5.0021
2,0.6654,1.78005,1.84666,0.06661,0.06562,0.00000,5.0024
3,0.9650,1.79837,1.89513,0.09676,0.09516,0.00000,5.0024
4,1.5441,1.82826,1.98305,0.15478,0.15226,0.00000,5.0028
5,1.8352,1.83727,2.01954,0.18226,0.18097,0.00000,5.0028
6,2.0849,1.84823,2.05597,0.20773,0.20560,0.00000,5.0021
7,2.3732,1.85521,2.09083,0.23562,0.23402,0.00000,5.0028
8,2.8187,1.86961,2.14955,0.27994,0.27796,0.00000,5.0007
9,3.0708,1.87688,2.18252,0.30563,0.30281,0.00000,5.0003
10,3.3166,1.88065,2.21030,0.32965,0.32705,0.00000,5.0024
11,3.5566,1.88470,2.23808,0.35339,0.35072,0.00000,5.0024
12,4.0321,1.89956,2.29977,0.40021,0.39761,0.00000,5.0028
13,4.2590,1.90399,2.32572,0.42173,0.41998,0.00000,5.0028
14,4.4881,1.91010,2.35465,0.44456,0.44257,0.00000,5.0028
15,4.7056,1.91246,2.37939,0.46692,0.46402,0.00000,5.0028
16,6.7396,1.95576,2.62469,0.66894,0.66459,0.00000,4.9954
17,6.9296,1.96063,2.64862,0.68799,0.68333,0.00000,5.0010
18,7.0957,1.96081,2.66570,0.70489,0.69971,0.00000,4.9986
19,7.2778,1.96478,2.68749,0.72270,0.71767,0.00000,5.0021
20,7.6125,1.96973,2.72527,0.75554,0.75067,0.00000,4.9930
21,7.7802,1.97532,2.74801,0.77270,0.76720,0.00000,5.0021
22,7.9577,1.97559,2.76504,0.78945,0.78471,0.00000,5.0028
23,8.1074,1.98080,2.78507,0.80428,0.79947,0.00000,5.0024
24,8.3690,1.98492,2.81500,0.83008,0.82527,0.00000,5.0024
25,8.5065,1.98669,2.83109,0.84440,0.83883,0.00000,5.0000
26,8.6627,1.98759,2.84708,0.85949,0.85422,0.00000,5.0003
27,8.8100,1.98937,2.86316,0.87379,0.86875,0.00000,4.9996
28,9.0856,1.99764,2.90067,0.90303,0.89593,0.00000,5.0010
29,9.2471,1.99807,2.91465,0.91659,0.91186,0.00000,4.9996
30,9.3699,2.00148,2.93247,0.93099,0.92396,0.00000,5.0024
31,9.5085,2.00118,2.94477,0.94358,0.93763,0.00000,5.0000
32,8.8633,1.99200,2.87157,0.87957,0.87401,0.00000,4.9965
33,9.0110,1.99737,2.89167,0.89430,0.88857,0.00000,5.0000
34,9.1336,1.99123,2.89737,0.90613,0.90066,0.00000,4.9839
35,9.2863,1.99735,2.91940,0.92205,0.91572,0.00000,4.9940
36,9.5555,1.99635,2.94432,0.94797,0.94227,0.00000,4.9811
37,9.7076,2.00883,2.97251,0.96368,0.95726,0.00000,5.0017
38,9.8273,2.00512,2.98082,0.97570,0.96907,0.00000,4.9940
39,9.9610,2.00986,2.99539,0.98553,0.98226,0.00000,4.9937
40,10.1798,2.01343,3.02398,1.01055,1.00383,0.00000,5.0010
41,10.2702,2.00932,3.02906,1.01974,1.01275,0.00000,4.9842
42,10.4007,2.01801,3.05194,1.03393,1.02562,0.00000,4.9986
43,10.5072,2.01386,3.05553,1.04167,1.03612,0.00000,4.9825
44,10.7740,2.02297,3.09088,1.06791,1.06242,0.00000,4.9933
45,10.8957,2.02332,3.10576,1.08244,1.07443,0.00000,4.9996
46,10.9821,2.02108,3.11079,1.08971,1.08294,0.00000,4.9853
47,11.1379,2.03016,3.13426,1.10410,1.09830,0.00000,5.0007
48,12.1334,2.03820,3.24318,1.20498,1.19647,0.00000,4.9793
49,12.2424,2.03884,3.25465,1.21581,1.20722,0.00000,4.9811
50,12.3471,2.03998,3.26438,1.22439,1.21755,0.00000,4.9807
51,12.4224,2.04184,3.27593,1.23409,1.22497,0.00000,4.9797
52,12.6309,2.04591,3.29974,1.25382,1.24554,0.00000,4.9839
53,12.7289,2.04895,3.31015,1.26120,1.25519,0.00000,4.9839
54,12.7928,2.04742,3.31773,1.27032,1.26150,0.00000,4.9814
55,12.8974,2.04898,3.32839,1.27942,1.27181,0.00000,4.9828
56,13.0472,2.05478,3.35021,1.29542,1.28659,0.00000,4.9916
57,13.1127,2.05278,3.35289,1.30011,1.29304,0.00000,4.9793
58,13.1818,2.05298,3.36234,1.30936,1.29986,0.00000,4.9807
59,13.2888,2.05420,3.37229,1.31808,1.31041,0.00000,4.9804
60,13.4591,2.05838,3.39159,1.33321,1.32720,0.00000,4.9804
61,13.5234,2.05829,3.40042,1.34213,1.33354,0.00000,4.9811
62,13.6268,2.06107,3.41402,1.35295,1.34374,0.00000,4.9860
63,13.7012,2.06215,3.42014,1.35800,1.35108,0.00000,4.9821
# i_max=13.701 mA  v_die@i_max=2.0621 V  rail 4.9793 to 5.0028 V  sag=23.5 mV
# WARNING rail sag over 10 mV. Shorter or thicker USB cable, and make sure VBG_X1024 is set so the sag is divided out.

# sweep done. Move the two F/M jumpers, then type the next channel label (e.g. s1_D1_R_seat1) and press enter.

File: deliverable/microLED_electrical_characterization/data/round2_sweeps/s7_D2_R_seat1.csv
# ---------------------------------------------------------
# bandgap raw 220.688  ->  rail now 5.0329 V
# ---------------------------------------------------------
# iv_sweep  R_SENSE=98.61  VCC_DMM=5.034  OVERSAMPLE=64  prescaler=/32  adc_off=14.40mV  vbg_cal=1110.7
# rail_tracking=live
level,i_mA,v_die_V,v_anode_V,v_cath_V,v_sense_V,v_gnd_V,vcc_V
1,0.3474,1.75517,1.78958,0.03441,0.03425,0.00000,5.0237
2,0.6712,1.78354,1.85072,0.06718,0.06618,0.00000,5.0276
3,0.9655,1.80188,1.89869,0.09682,0.09521,0.00000,5.0244
4,1.5531,1.83142,1.98695,0.15553,0.15316,0.00000,5.0240
5,1.8373,1.84367,2.02593,0.18225,0.18118,0.00000,5.0230
6,2.0921,1.85412,2.06157,0.20745,0.20630,0.00000,5.0226
7,2.3847,1.86363,2.09962,0.23600,0.23515,0.00000,5.0251
8,2.8380,1.87766,2.15836,0.28070,0.27986,0.00000,5.0237
9,3.0831,1.88476,2.19094,0.30617,0.30403,0.00000,5.0201
10,3.3252,1.89263,2.22183,0.32920,0.32790,0.00000,5.0233
11,3.5687,1.89821,2.25150,0.35329,0.35191,0.00000,5.0237
12,4.0277,1.90622,2.30669,0.40046,0.39717,0.00000,5.0141
13,4.2706,1.91750,2.33970,0.42219,0.42112,0.00000,5.0226
14,4.4823,1.92172,2.36709,0.44537,0.44200,0.00000,5.0194
15,4.7192,1.92833,2.39423,0.46590,0.46536,0.00000,5.0237
16,6.7424,1.96606,2.63490,0.66884,0.66486,0.00000,5.0063
17,6.9126,1.97163,2.65626,0.68463,0.68165,0.00000,5.0084
18,7.0891,1.97208,2.67550,0.70341,0.69906,0.00000,5.0067
19,7.2501,1.97654,2.69552,0.71898,0.71493,0.00000,5.0060
20,7.6101,1.98447,2.73811,0.75364,0.75043,0.00000,5.0084
21,7.7617,1.98398,2.75378,0.76980,0.76538,0.00000,5.0032
22,7.9256,1.98534,2.77123,0.78589,0.78154,0.00000,5.0035
23,8.0773,1.98900,2.78986,0.80085,0.79650,0.00000,5.0035
24,8.3260,1.99566,2.82142,0.82576,0.82103,0.00000,5.0032
25,8.4767,1.99981,2.84051,0.84070,0.83588,0.00000,5.0067
26,8.6326,2.00131,2.85639,0.85508,0.85126,0.00000,5.0032
27,8.7780,2.00282,2.87262,0.86980,0.86560,0.00000,5.0035
28,9.0696,2.00893,2.90794,0.89902,0.89436,0.00000,5.0060
29,9.2125,2.00879,2.92196,0.91317,0.90844,0.00000,5.0032
30,9.3301,2.01367,2.93998,0.92631,0.92005,0.00000,5.0032
31,9.4724,2.01595,2.95568,0.93973,0.93408,0.00000,5.0060
32,8.8641,2.00589,2.88280,0.87691,0.87409,0.00000,5.0032
33,9.0073,2.00925,2.89952,0.89027,0.88821,0.00000,5.0032
34,9.1329,2.00964,2.91443,0.90479,0.90059,0.00000,5.0028
35,9.2690,2.01245,2.93074,0.91829,0.91401,0.00000,5.0032
36,9.5578,2.01726,2.96426,0.94699,0.94249,0.00000,5.0032
37,9.6761,2.02115,2.97928,0.95813,0.95416,0.00000,5.0035
38,9.8078,2.02116,2.99281,0.97165,0.96715,0.00000,5.0032
39,9.9442,2.02246,3.00771,0.98525,0.98059,0.00000,5.0028
40,10.1307,2.02605,3.03161,1.00556,0.99899,0.00000,5.0028
41,10.2555,2.03012,3.04652,1.01641,1.01129,0.00000,5.0021
42,10.3939,2.03406,3.06167,1.02761,1.02494,0.00000,5.0032
43,10.5052,2.03448,3.07551,1.04103,1.03592,0.00000,5.0046
44,10.7508,2.03697,3.10199,1.06502,1.06014,0.00000,5.0028
45,10.8514,2.04178,3.11657,1.07479,1.07006,0.00000,5.0028
46,10.9776,2.04118,3.12879,1.08762,1.08250,0.00000,5.0024
47,11.0891,2.04057,3.13941,1.09884,1.09350,0.00000,5.0021
48,12.1443,2.06154,3.26375,1.20221,1.19755,0.00000,5.0032
49,12.2379,2.06292,3.27611,1.21319,1.20678,0.00000,5.0028
50,12.3394,2.06406,3.28688,1.22282,1.21679,0.00000,5.0032
51,12.4313,2.06446,3.29535,1.23089,1.22585,0.00000,5.0024
52,12.6272,2.06690,3.31748,1.25059,1.24517,0.00000,5.0024
53,12.7176,2.06889,3.32862,1.25973,1.25409,0.00000,5.0021
54,12.7837,2.07010,3.33818,1.26808,1.26060,0.00000,5.0028
55,12.8820,2.07246,3.34986,1.27739,1.27029,0.00000,5.0028
56,13.0172,2.07545,3.36519,1.28973,1.28362,0.00000,5.0021
57,13.1172,2.07591,3.37504,1.29913,1.29348,0.00000,5.0024
58,13.1769,2.07735,3.38360,1.30625,1.29938,0.00000,5.0028
59,13.2735,2.07614,3.39259,1.31646,1.30890,0.00000,5.0024
60,13.4448,2.08132,3.41436,1.33304,1.32579,0.00000,5.0028
61,13.5328,2.08171,3.42107,1.33936,1.33447,0.00000,5.0024
62,13.6047,2.08347,3.43121,1.34774,1.34156,0.00000,5.0021
63,13.6830,2.08346,3.44007,1.35661,1.34928,0.00000,5.0024
# i_max=13.683 mA  v_die@i_max=2.0835 V  rail 5.0021 to 5.0276 V  sag=25.5 mV
# WARNING rail sag over 10 mV. Shorter or thicker USB cable, and make sure VBG_X1024 is set so the sag is divided out.

# sweep done. Move the two F/M jumpers, then type the next channel label (e.g. s1_D1_R_seat1) and press enter.

File: deliverable/microLED_electrical_characterization/data/round2_sweeps/s7_D3_B_seat1.csv
# ---------------------------------------------------------
# bandgap raw 220.328  ->  rail now 5.0411 V
# ---------------------------------------------------------
# iv_sweep  R_SENSE=98.61  VCC_DMM=5.034  OVERSAMPLE=64  prescaler=/32  adc_off=14.40mV  vbg_cal=1110.7
# rail_tracking=live
level,i_mA,v_die_V,v_anode_V,v_cath_V,v_sense_V,v_gnd_V,vcc_V
1,0.2824,2.50362,2.53185,0.02823,0.02784,0.00000,5.0063
2,0.4972,2.54072,2.59006,0.04933,0.04903,0.00000,5.0205
3,0.7436,2.56078,2.63465,0.07387,0.07333,0.00000,5.0222
4,1.1980,2.59302,2.71269,0.11967,0.11814,0.00000,5.0247
5,1.3977,2.60536,2.74511,0.13975,0.13783,0.00000,5.0212
6,1.6146,2.61398,2.77526,0.16129,0.15922,0.00000,5.0215
7,1.8132,2.62503,2.80627,0.18125,0.17879,0.00000,5.0251
8,2.1378,2.64218,2.85597,0.21379,0.21080,0.00000,5.0240
9,2.3388,2.65146,2.88416,0.23270,0.23063,0.00000,5.0233
10,2.5268,2.66003,2.91004,0.25001,0.24917,0.00000,5.0215
11,2.6910,2.66819,2.93701,0.26881,0.26536,0.00000,5.0251
12,3.0578,2.68182,2.98572,0.30390,0.30152,0.00000,5.0219
13,3.2267,2.69067,3.01084,0.32018,0.31818,0.00000,5.0237
14,3.3790,2.69565,3.03154,0.33589,0.33321,0.00000,5.0237
15,3.5305,2.70309,3.05521,0.35212,0.34814,0.00000,5.0222
16,5.0262,2.75828,3.25828,0.50000,0.49563,0.00000,5.0244
17,5.1607,2.75973,3.27323,0.51350,0.50890,0.00000,5.0237
18,5.2689,2.76700,3.29063,0.52363,0.51957,0.00000,5.0222
19,5.4145,2.76891,3.30751,0.53860,0.53392,0.00000,5.0254
20,5.6594,2.77738,3.33936,0.56198,0.55807,0.00000,5.0219
21,5.7619,2.77855,3.35109,0.57254,0.56818,0.00000,5.0176
22,5.8635,2.78205,3.36508,0.58303,0.57820,0.00000,5.0162
23,5.9941,2.78257,3.37716,0.59459,0.59107,0.00000,5.0123
24,6.1508,2.78646,3.39819,0.61173,0.60653,0.00000,5.0091
25,6.2770,2.79718,3.41976,0.62257,0.61898,0.00000,5.0173
26,6.3790,2.78917,3.42233,0.63316,0.62904,0.00000,5.0063
27,6.4491,2.79248,3.43499,0.64251,0.63594,0.00000,5.0035
28,6.7007,2.81132,3.47683,0.66551,0.66075,0.00000,5.0254
29,6.7981,2.80662,3.48157,0.67495,0.67036,0.00000,5.0144
30,6.8752,2.81689,3.50152,0.68463,0.67797,0.00000,5.0222
31,6.9858,2.81500,3.51031,0.69530,0.68887,0.00000,5.0201
32,6.5396,2.80142,3.45019,0.64877,0.64487,0.00000,5.0120
33,6.6592,2.80693,3.46788,0.66096,0.65666,0.00000,5.0222
34,6.7503,2.80863,3.47995,0.67131,0.66564,0.00000,5.0194
35,6.8605,2.81965,3.49723,0.67759,0.67652,0.00000,5.0240
36,7.0574,2.82006,3.52082,0.70076,0.69593,0.00000,5.0219
37,7.1467,2.82136,3.53154,0.71018,0.70474,0.00000,5.0219
38,7.2503,2.82520,3.54283,0.71763,0.71495,0.00000,5.0237
39,7.2935,2.81849,3.54228,0.72379,0.71921,0.00000,5.0039
40,7.4609,2.83455,3.57556,0.74101,0.73572,0.00000,5.0237
41,7.5502,2.83156,3.58137,0.74981,0.74453,0.00000,5.0173
42,7.6463,2.83389,3.59302,0.75913,0.75400,0.00000,5.0187
43,7.7037,2.83376,3.59855,0.76479,0.75966,0.00000,5.0120
44,7.8837,2.83642,3.61880,0.78238,0.77741,0.00000,5.0095
45,7.9914,2.84645,3.63993,0.79348,0.78803,0.00000,5.0244
46,8.0302,2.84090,3.63788,0.79698,0.79186,0.00000,5.0070
47,8.1082,2.84100,3.64597,0.80497,0.79955,0.00000,5.0049
48,8.8587,2.86099,3.73959,0.87859,0.87355,0.00000,5.0032
49,8.9337,2.86827,3.75512,0.88685,0.88096,0.00000,5.0137
50,8.9901,2.86679,3.75796,0.89118,0.88652,0.00000,5.0053
51,9.0429,2.86680,3.76509,0.89829,0.89172,0.00000,5.0032
52,9.1916,2.87229,3.78548,0.91318,0.90638,0.00000,5.0091
53,9.2565,2.87028,3.78749,0.91721,0.91278,0.00000,5.0035
54,9.2983,2.87311,3.79642,0.92332,0.91690,0.00000,5.0035
55,9.3685,2.87229,3.80314,0.93085,0.92383,0.00000,5.0042
56,9.4630,2.87679,3.81566,0.93887,0.93314,0.00000,5.0042
57,9.5242,2.87812,3.82356,0.94545,0.93919,0.00000,5.0039
58,9.5803,2.87881,3.82978,0.95097,0.94472,0.00000,5.0028
59,9.6425,2.88188,3.83823,0.95634,0.95085,0.00000,5.0046
60,9.7536,2.88344,3.85082,0.96738,0.96180,0.00000,5.0032
61,9.8055,2.88680,3.85921,0.97242,0.96692,0.00000,5.0032
62,9.8557,2.88494,3.86491,0.97997,0.97187,0.00000,5.0035
63,9.9116,2.88850,3.87284,0.98433,0.97739,0.00000,5.0028
# i_max=9.912 mA  v_die@i_max=2.8885 V  rail 5.0028 to 5.0254 V  sag=22.6 mV
# WARNING rail sag over 10 mV. Shorter or thicker USB cable, and make sure VBG_X1024 is set so the sag is divided out.

# sweep done. Move the two F/M jumpers, then type the next channel label (e.g. s1_D1_R_seat1) and press enter.

File: deliverable/microLED_electrical_characterization/data/round2_sweeps/s7_D3_R_seat1.csv
# ---------------------------------------------------------
# bandgap raw 220.844  ->  rail now 5.0293 V
# ---------------------------------------------------------
# iv_sweep  R_SENSE=98.61  VCC_DMM=5.034  OVERSAMPLE=64  prescaler=/32  adc_off=14.40mV  vbg_cal=1110.7
# rail_tracking=live
level,i_mA,v_die_V,v_anode_V,v_cath_V,v_sense_V,v_gnd_V,vcc_V
1,0.3497,1.75155,1.78620,0.03464,0.03449,0.00000,5.0247
2,0.6717,1.77882,1.84559,0.06677,0.06623,0.00000,5.0251
3,0.9694,1.79835,1.89517,0.09682,0.09559,0.00000,5.0244
4,1.5623,1.82549,1.98092,0.15544,0.15406,0.00000,5.0233
5,1.8410,1.83376,2.01759,0.18384,0.18154,0.00000,5.0222
6,2.0943,1.84602,2.05469,0.20867,0.20652,0.00000,5.0222
7,2.3879,1.85183,2.08960,0.23777,0.23547,0.00000,5.0237
8,2.8336,1.86555,2.14750,0.28195,0.27942,0.00000,5.0212
9,3.0918,1.87302,2.18075,0.30772,0.30489,0.00000,5.0244
10,3.3320,1.88178,2.21303,0.33125,0.32857,0.00000,5.0254
11,3.5825,1.88596,2.24168,0.35572,0.35327,0.00000,5.0233
12,4.0591,1.89574,2.29708,0.40134,0.40027,0.00000,5.0155
13,4.2755,1.90407,2.32836,0.42429,0.42161,0.00000,5.0201
14,4.5204,1.90913,2.35542,0.44629,0.44575,0.00000,5.0230
15,4.7202,1.91063,2.37953,0.46890,0.46546,0.00000,5.0162
16,6.7839,1.94688,2.61873,0.67186,0.66896,0.00000,5.0032
17,6.9480,1.94848,2.63828,0.68980,0.68514,0.00000,5.0032
18,7.1335,1.95266,2.66030,0.70763,0.70344,0.00000,5.0035
19,7.3242,1.95930,2.68437,0.72507,0.72223,0.00000,5.0144
20,7.6545,1.96065,2.71790,0.75726,0.75481,0.00000,5.0024
21,7.8251,1.96306,2.73851,0.77545,0.77164,0.00000,5.0032
22,7.9845,1.96596,2.75766,0.79171,0.78735,0.00000,5.0070
23,8.1282,1.96914,2.77539,0.80625,0.80152,0.00000,5.0039
24,8.3951,1.97460,2.80504,0.83044,0.82784,0.00000,5.0028
25,8.5374,1.97566,2.82310,0.84744,0.84187,0.00000,5.0032
26,8.6930,1.97711,2.83890,0.86180,0.85722,0.00000,5.0032
27,8.8579,1.98176,2.85791,0.87615,0.87348,0.00000,5.0032
28,9.1422,1.98437,2.88970,0.90533,0.90151,0.00000,5.0028
29,9.2691,1.98735,2.90573,0.91838,0.91403,0.00000,5.0028
30,9.4153,1.98856,2.92151,0.93295,0.92844,0.00000,5.0032
31,9.5623,1.99122,2.93858,0.94737,0.94294,0.00000,5.0035
32,8.9160,1.98047,2.86448,0.88401,0.87920,0.00000,5.0032
33,9.0623,1.98466,2.88288,0.89821,0.89363,0.00000,5.0032
34,9.2220,1.98728,2.90109,0.91381,0.90938,0.00000,5.0067
35,9.3431,1.98746,2.91458,0.92712,0.92132,0.00000,5.0039
36,9.6298,1.99321,2.94624,0.95303,0.94959,0.00000,5.0032
37,9.7600,1.99484,2.96178,0.96694,0.96243,0.00000,5.0024
38,9.8828,1.99694,2.97737,0.98042,0.97455,0.00000,5.0035
39,10.0061,1.99842,2.99023,0.99181,0.98670,0.00000,5.0028
40,10.2321,2.00306,3.01556,1.01250,1.00898,0.00000,5.0032
41,10.3575,2.00306,3.02900,1.02593,1.02135,0.00000,5.0032
42,10.4598,2.00722,3.04309,1.03587,1.03144,0.00000,5.0021
43,10.5991,2.00865,3.05825,1.04960,1.04517,0.00000,5.0028
44,10.8483,2.01138,3.08518,1.07380,1.06975,0.00000,5.0032
45,10.9544,2.01421,3.09976,1.08556,1.08021,0.00000,5.0032
46,11.0697,2.01352,3.11167,1.09815,1.09159,0.00000,5.0032
47,11.1928,2.01529,3.12405,1.10876,1.10372,0.00000,5.0028
48,12.2572,2.03254,3.24825,1.21571,1.20869,0.00000,5.0028
49,12.3703,2.03254,3.25848,1.22594,1.21983,0.00000,5.0028
50,12.4453,2.03652,3.26947,1.23295,1.22723,0.00000,5.0024
51,12.5589,2.03417,3.27886,1.24469,1.23843,0.00000,5.0017
52,12.7441,2.04026,3.30115,1.26089,1.25669,0.00000,5.0024
53,12.8340,2.04025,3.31192,1.27167,1.26556,0.00000,5.0028
54,12.9282,2.04195,3.32191,1.27996,1.27485,0.00000,5.0021
55,13.0190,2.04178,3.33169,1.28991,1.28380,0.00000,5.0028
56,13.1628,2.04652,3.34802,1.30150,1.29799,0.00000,5.0024
57,13.2294,2.04629,3.35702,1.31073,1.30455,0.00000,5.0024
58,13.3310,2.04567,3.36757,1.32189,1.31457,0.00000,5.0028
59,13.4222,2.04667,3.37611,1.32944,1.32356,0.00000,5.0024
60,13.5779,2.04949,3.39566,1.34617,1.33892,0.00000,5.0028
61,13.6716,2.05155,3.40612,1.35457,1.34815,0.00000,5.0028
62,13.7579,2.05256,3.41419,1.36163,1.35667,0.00000,5.0021
63,13.8241,2.05185,3.42329,1.37144,1.36319,0.00000,5.0028
# i_max=13.824 mA  v_die@i_max=2.0519 V  rail 5.0017 to 5.0254 V  sag=23.7 mV
# WARNING rail sag over 10 mV. Shorter or thicker USB cable, and make sure VBG_X1024 is set so the sag is divided out.

# sweep done. Move the two F/M jumpers, then type the next channel label (e.g. s1_D1_R_seat1) and press enter.

File: deliverable/microLED_electrical_characterization/data/round2_sweeps/s7_D4_B_seat1.csv
# ---------------------------------------------------------
# bandgap raw 221.094  ->  rail now 5.0237 V
# ---------------------------------------------------------
# iv_sweep  R_SENSE=98.61  VCC_DMM=5.034  OVERSAMPLE=64  prescaler=/32  adc_off=14.40mV  vbg_cal=1110.7
# rail_tracking=live
level,i_mA,v_die_V,v_anode_V,v_cath_V,v_sense_V,v_gnd_V,vcc_V
1,0.2807,2.50518,2.53377,0.02859,0.02768,0.00000,5.0000
2,0.4967,2.53555,2.58476,0.04921,0.04898,0.00000,5.0032
3,0.7452,2.55448,2.62858,0.07410,0.07349,0.00000,5.0032
4,1.1904,2.58738,2.70607,0.11868,0.11739,0.00000,5.0032
5,1.3924,2.59682,2.73657,0.13974,0.13730,0.00000,5.0028
6,1.6090,2.60702,2.76775,0.16073,0.15867,0.00000,5.0024
7,1.8019,2.61713,2.79733,0.18020,0.17768,0.00000,5.0028
8,2.1278,2.63484,2.84794,0.21310,0.20982,0.00000,5.0028
9,2.3275,2.64064,2.87313,0.23249,0.22952,0.00000,5.0028
10,2.5141,2.65247,2.90176,0.24929,0.24791,0.00000,5.0028
11,2.6761,2.65884,2.92639,0.26755,0.26389,0.00000,5.0032
12,3.0328,2.67270,2.97558,0.30288,0.29906,0.00000,5.0028
13,3.2111,2.67973,2.99905,0.31932,0.31665,0.00000,5.0021
14,3.3644,2.68446,3.01943,0.33497,0.33176,0.00000,5.0021
15,3.5160,2.69258,3.04365,0.35107,0.34672,0.00000,5.0032
16,5.0027,2.74639,3.24437,0.49798,0.49332,0.00000,5.0010
17,5.1392,2.74881,3.26123,0.51242,0.50677,0.00000,5.0028
18,5.2491,2.75553,3.27810,0.52257,0.51761,0.00000,5.0028
19,5.3819,2.75525,3.29222,0.53697,0.53071,0.00000,5.0017
20,5.6388,2.76541,3.32657,0.56116,0.55605,0.00000,5.0024
21,5.7441,2.76938,3.34099,0.57162,0.56643,0.00000,5.0024
22,5.8494,2.77419,3.35635,0.58216,0.57681,0.00000,5.0032
23,5.9771,2.77518,3.37061,0.59543,0.58940,0.00000,5.0024
24,6.1410,2.78072,3.39285,0.61213,0.60557,0.00000,5.0003
25,6.2558,2.78739,3.40962,0.62223,0.61688,0.00000,5.0024
26,6.3703,2.78594,3.42030,0.63436,0.62818,0.00000,5.0024
27,6.4416,2.78884,3.43259,0.64375,0.63520,0.00000,5.0000
28,6.6671,2.79796,3.46158,0.66363,0.65745,0.00000,5.0021
29,6.7797,2.79906,3.47287,0.67381,0.66854,0.00000,5.0017
30,6.8469,2.80408,3.48757,0.68349,0.67517,0.00000,5.0028
31,6.9633,2.80449,3.49801,0.69352,0.68665,0.00000,5.0024
32,6.5241,2.79218,3.44116,0.64899,0.64334,0.00000,4.9986
33,6.6304,2.79563,3.45465,0.65902,0.65383,0.00000,5.0024
34,6.7283,2.79864,3.46800,0.66935,0.66348,0.00000,5.0021
35,6.8322,2.80453,3.48245,0.67792,0.67372,0.00000,5.0028
36,7.0309,2.80818,3.50669,0.69851,0.69332,0.00000,5.0021
37,7.1145,2.80963,3.51791,0.70828,0.70156,0.00000,5.0021
38,7.2156,2.81067,3.52785,0.71718,0.71153,0.00000,5.0024
39,7.2882,2.81486,3.54087,0.72601,0.71869,0.00000,5.0017
40,7.4308,2.82189,3.56091,0.73901,0.73275,0.00000,5.0024
41,7.5283,2.81994,3.56933,0.74939,0.74237,0.00000,5.0003
42,7.6134,2.82308,3.57964,0.75656,0.75076,0.00000,4.9993
43,7.6922,2.82531,3.59078,0.76547,0.75853,0.00000,5.0017
44,7.8707,2.83070,3.61347,0.78277,0.77613,0.00000,5.0021
45,7.9414,2.82963,3.61975,0.79011,0.78310,0.00000,4.9958
46,8.0221,2.83488,3.63365,0.79877,0.79106,0.00000,5.0014
47,8.0992,2.83715,3.64291,0.80575,0.79866,0.00000,5.0007
48,8.8548,2.85861,3.73797,0.87936,0.87317,0.00000,5.0014
49,8.9058,2.85642,3.74362,0.88720,0.87820,0.00000,4.9982
50,8.9768,2.86167,3.75428,0.89260,0.88520,0.00000,5.0003
51,9.0482,2.86362,3.76403,0.90041,0.89224,0.00000,5.0017
52,9.1826,2.86677,3.78028,0.91351,0.90549,0.00000,5.0024
53,9.2458,2.86674,3.78435,0.91760,0.91173,0.00000,4.9989
54,9.2943,2.86950,3.79532,0.92582,0.91651,0.00000,5.0017
55,9.3654,2.86825,3.80078,0.93252,0.92352,0.00000,5.0021
56,9.4465,2.86950,3.80978,0.94028,0.93152,0.00000,4.9958
57,9.5097,2.87596,3.82241,0.94645,0.93775,0.00000,5.0010
58,9.5792,2.87617,3.82856,0.95239,0.94461,0.00000,5.0014
59,9.6109,2.87207,3.82688,0.95481,0.94773,0.00000,4.9891
60,9.7403,2.88070,3.84935,0.96865,0.96049,0.00000,5.0010
61,9.7892,2.87934,3.85281,0.97347,0.96531,0.00000,4.9947
62,9.8459,2.88156,3.86223,0.98067,0.97090,0.00000,4.9996
63,9.9154,2.88436,3.87044,0.98608,0.97776,0.00000,5.0000
# i_max=9.915 mA  v_die@i_max=2.8844 V  rail 4.9891 to 5.0032 V  sag=14.0 mV
# WARNING rail sag over 10 mV. Shorter or thicker USB cable, and make sure VBG_X1024 is set so the sag is divided out.

# sweep done. Move the two F/M jumpers, then type the next channel label (e.g. s1_D1_R_seat1) and press enter.

File: deliverable/microLED_electrical_characterization/data/round2_sweeps/s7_D4_R_seat1.csv
# ---------------------------------------------------------
# bandgap raw 222.000  ->  rail now 5.0032 V
# ---------------------------------------------------------
# iv_sweep  R_SENSE=98.61  VCC_DMM=5.034  OVERSAMPLE=64  prescaler=/32  adc_off=14.40mV  vbg_cal=1110.7
# rail_tracking=live
level,i_mA,v_die_V,v_anode_V,v_cath_V,v_sense_V,v_gnd_V,vcc_V
1,0.3487,1.75561,1.79037,0.03477,0.03438,0.00000,4.9989
2,0.6591,1.78364,1.85070,0.06706,0.06500,0.00000,5.0014
3,0.9550,1.80399,1.90015,0.09616,0.09417,0.00000,5.0028
4,1.5484,1.83225,1.98715,0.15490,0.15268,0.00000,5.0014
5,1.8297,1.84484,2.02625,0.18142,0.18043,0.00000,5.0003
6,2.0809,1.85535,2.06162,0.20627,0.20520,0.00000,5.0017
7,2.3681,1.86527,2.10009,0.23481,0.23352,0.00000,5.0017
8,2.8139,1.87932,2.15825,0.27893,0.27748,0.00000,5.0003
9,3.0681,1.88737,2.19175,0.30438,0.30255,0.00000,5.0010
10,3.2963,1.89256,2.22005,0.32749,0.32505,0.00000,4.9996
11,3.5248,1.89254,2.24271,0.35017,0.34758,0.00000,4.9807
12,4.0010,1.90992,2.30766,0.39774,0.39454,0.00000,4.9916
13,4.2290,1.91381,2.33266,0.41885,0.41702,0.00000,4.9870
14,4.4433,1.91635,2.35845,0.44211,0.43815,0.00000,4.9849
15,4.6652,1.92633,2.38948,0.46316,0.46003,0.00000,4.9940
16,6.6670,1.96915,2.63175,0.66260,0.65743,0.00000,4.9807
17,6.8409,1.97210,2.65207,0.67997,0.67458,0.00000,4.9793
18,7.0305,1.97518,2.67195,0.69677,0.69328,0.00000,4.9783
19,7.1993,1.97955,2.69388,0.71433,0.70992,0.00000,4.9811
20,7.5418,1.98496,2.73352,0.74856,0.74369,0.00000,4.9807
21,7.6907,1.98836,2.75160,0.76324,0.75838,0.00000,4.9793
22,7.8462,1.99150,2.77038,0.77888,0.77371,0.00000,4.9807
23,7.9955,1.99300,2.78813,0.79512,0.78844,0.00000,4.9811
24,8.2388,1.99563,2.81565,0.82002,0.81243,0.00000,4.9776
25,8.3890,2.00131,2.83524,0.83392,0.82724,0.00000,4.9804
26,8.5586,1.99947,2.84937,0.84989,0.84397,0.00000,4.9786
27,8.7036,2.00465,2.86854,0.86389,0.85827,0.00000,4.9783
28,8.9776,2.01346,2.90398,0.89052,0.88528,0.00000,4.9807
29,9.1243,2.01432,2.91946,0.90514,0.89975,0.00000,4.9800
30,9.2517,2.01487,2.93341,0.91854,0.91231,0.00000,4.9793
31,9.3982,2.01891,2.95122,0.93231,0.92676,0.00000,4.9790
32,8.7745,2.00807,2.87811,0.87004,0.86526,0.00000,4.9783
33,8.9172,2.00977,2.89464,0.88487,0.87932,0.00000,4.9797
34,9.0412,2.01021,2.90905,0.89884,0.89155,0.00000,4.9779
35,9.1972,2.01625,2.92744,0.91119,0.90693,0.00000,4.9790
36,9.4609,2.02183,2.96070,0.93887,0.93294,0.00000,4.9804
37,9.6008,2.02171,2.97376,0.95205,0.94673,0.00000,4.9793
38,9.7106,2.02547,2.98812,0.96265,0.95756,0.00000,4.9779
39,9.8368,2.02706,3.00421,0.97715,0.97001,0.00000,4.9783
40,10.0397,2.03277,3.02963,0.99686,0.99002,0.00000,4.9804
41,10.1547,2.03397,3.04110,1.00713,1.00136,0.00000,4.9755
42,10.2929,2.03383,3.05443,1.02060,1.01498,0.00000,4.9779
43,10.4015,2.03777,3.06862,1.03085,1.02569,0.00000,4.9783
44,10.6351,2.03988,3.09537,1.05549,1.04873,0.00000,4.9758
45,10.7535,2.04332,3.10958,1.06625,1.06041,0.00000,4.9779
46,10.8490,2.04299,3.12193,1.07894,1.06982,0.00000,4.9790
47,10.9915,2.04684,3.13664,1.08980,1.08387,0.00000,4.9800
48,12.0288,2.06576,3.25944,1.19368,1.18616,0.00000,4.9804
49,12.1250,2.06842,3.27038,1.20196,1.19565,0.00000,4.9800
50,12.2055,2.06619,3.27759,1.21141,1.20358,0.00000,4.9779
51,12.3076,2.06864,3.28875,1.22011,1.21366,0.00000,4.9765
52,12.4986,2.07277,3.31270,1.23993,1.23249,0.00000,4.9793
53,12.5790,2.07351,3.32289,1.24938,1.24042,0.00000,4.9804
54,12.6613,2.07635,3.33035,1.25400,1.24853,0.00000,4.9748
55,12.7368,2.07653,3.34116,1.26463,1.25597,0.00000,4.9772
56,12.8822,2.08011,3.35748,1.27738,1.27032,0.00000,4.9769
57,12.9597,2.07776,3.36529,1.28753,1.27796,0.00000,4.9762
58,13.0594,2.08303,3.37644,1.29341,1.28779,0.00000,4.9790
59,13.1198,2.08366,3.38659,1.30294,1.29375,0.00000,4.9779
60,13.3052,2.08405,3.40366,1.31962,1.31202,0.00000,4.9772
61,13.3826,2.08527,3.41397,1.32870,1.31966,0.00000,4.9765
62,13.4745,2.08931,3.42541,1.33609,1.32872,0.00000,4.9804
63,13.5309,2.08916,3.43187,1.34271,1.33428,0.00000,4.9758
# i_max=13.531 mA  v_die@i_max=2.0892 V  rail 4.9748 to 5.0028 V  sag=28.0 mV
# WARNING rail sag over 10 mV. Shorter or thicker USB cable, and make sure VBG_X1024 is set so the sag is divided out.

# sweep done. Move the two F/M jumpers, then type the next channel label (e.g. s1_D1_R_seat1) and press enter.

File: deliverable/microLED_electrical_characterization/data/round2_sweeps/s8_D6_R_seat3.csv
# ---------------------------------------------------------
# bandgap raw 221.016  ->  rail now 5.0254 V
# ---------------------------------------------------------
# iv_sweep  R_SENSE=98.61  VCC_DMM=5.034  OVERSAMPLE=64  prescaler=/32  adc_off=14.40mV  vbg_cal=1110.7
# rail_tracking=live
level,i_mA,v_die_V,v_anode_V,v_cath_V,v_sense_V,v_gnd_V,vcc_V
1,0.3464,1.75475,1.78945,0.03470,0.03416,0.00000,5.0194
2,0.6674,1.78201,1.84867,0.06666,0.06581,0.00000,5.0215
3,0.9676,1.80211,1.89829,0.09619,0.09542,0.00000,5.0233
4,1.5580,1.82907,1.98447,0.15540,0.15363,0.00000,5.0247
5,1.8356,1.83696,2.01935,0.18238,0.18101,0.00000,5.0155
6,2.0952,1.85012,2.05856,0.20844,0.20661,0.00000,5.0205
7,2.3852,1.85566,2.09201,0.23636,0.23521,0.00000,5.0176
8,2.8255,1.86481,2.14495,0.28015,0.27862,0.00000,5.0032
9,3.0802,1.87457,2.18076,0.30618,0.30374,0.00000,5.0084
10,3.3270,1.88529,2.21459,0.32930,0.32808,0.00000,5.0176
11,3.5721,1.89021,2.24376,0.35355,0.35225,0.00000,5.0173
12,4.0394,1.89588,2.29619,0.40031,0.39832,0.00000,5.0032
13,4.2611,1.90510,2.32674,0.42164,0.42019,0.00000,5.0063
14,4.4923,1.90840,2.35276,0.44436,0.44298,0.00000,5.0032
15,4.7055,1.91250,2.37804,0.46554,0.46401,0.00000,5.0035
16,6.7671,1.95590,2.62573,0.66983,0.66731,0.00000,5.0028
17,6.9356,1.96023,2.64759,0.68736,0.68392,0.00000,5.0032
18,7.1093,1.96262,2.66687,0.70425,0.70105,0.00000,5.0028
19,7.2863,1.96459,2.68698,0.72240,0.71850,0.00000,5.0032
20,7.6285,1.96990,2.72626,0.75636,0.75224,0.00000,5.0021
21,7.7991,1.97315,2.74542,0.77227,0.76906,0.00000,5.0028
22,7.9691,1.97718,2.76500,0.78782,0.78584,0.00000,5.0032
23,8.1157,1.97994,2.78244,0.80250,0.80029,0.00000,5.0028
24,8.3733,1.98192,2.81188,0.82996,0.82569,0.00000,5.0032
25,8.5173,1.98604,2.82921,0.84317,0.83989,0.00000,5.0032
26,8.6698,1.98711,2.84638,0.85928,0.85493,0.00000,5.0032
27,8.8194,1.98880,2.86275,0.87395,0.86968,0.00000,5.0028
28,9.1059,1.99530,2.89789,0.90259,0.89793,0.00000,5.0024
29,9.2615,1.99721,2.91247,0.91526,0.91328,0.00000,5.0024
30,9.3949,2.00006,2.92955,0.92949,0.92643,0.00000,5.0039
31,9.5264,2.00241,2.94532,0.94291,0.93939,0.00000,5.0021
32,8.8867,1.99307,2.87260,0.87952,0.87632,0.00000,5.0028
33,9.0245,1.99536,2.88955,0.89418,0.88991,0.00000,5.0028
34,9.1764,1.99614,2.90522,0.90908,0.90488,0.00000,5.0024
35,9.3109,1.99903,2.92138,0.92235,0.91815,0.00000,5.0028
36,9.6030,2.00195,2.95302,0.95107,0.94695,0.00000,5.0021
37,9.7165,2.00719,2.96998,0.96280,0.95814,0.00000,5.0032
38,9.8528,2.00872,2.98481,0.97609,0.97159,0.00000,5.0028
39,9.9977,2.01248,2.99918,0.98671,0.98587,0.00000,5.0024
40,10.1958,2.01209,3.02178,1.00968,1.00541,0.00000,5.0024
41,10.3211,2.01642,3.03854,1.02212,1.01776,0.00000,5.0032
42,10.4272,2.02002,3.05298,1.03296,1.02823,0.00000,5.0028
43,10.5604,2.01926,3.06481,1.04556,1.04136,0.00000,5.0028
44,10.8004,2.02355,3.09301,1.06945,1.06503,0.00000,5.0021
45,10.9057,2.02378,3.10530,1.08151,1.07541,0.00000,5.0021
46,11.0427,2.02683,3.11963,1.09281,1.08892,0.00000,5.0024
47,11.1441,2.02791,3.13171,1.10380,1.09892,0.00000,5.0017
48,12.2161,2.04606,3.25543,1.20937,1.20463,0.00000,5.0024
49,12.3212,2.04464,3.26444,1.21980,1.21499,0.00000,5.0014
50,12.4166,2.04957,3.27764,1.22807,1.22440,0.00000,5.0024
51,12.4909,2.04850,3.28779,1.23929,1.23173,0.00000,5.0024
52,12.6922,2.05247,3.30955,1.25707,1.25158,0.00000,5.0024
53,12.7797,2.05400,3.31939,1.26539,1.26020,0.00000,5.0024
54,12.8726,2.05598,3.33054,1.27455,1.26936,0.00000,5.0024
55,12.9685,2.05682,3.33985,1.28303,1.27883,0.00000,5.0024
56,13.1051,2.05730,3.35525,1.29795,1.29230,0.00000,5.0014
57,13.1759,2.06126,3.36541,1.30416,1.29927,0.00000,5.0021
58,13.2704,2.06133,3.37542,1.31409,1.30860,0.00000,5.0024
59,13.3625,2.06102,3.38450,1.32348,1.31768,0.00000,5.0024
60,13.5330,2.06613,3.40489,1.33877,1.33449,0.00000,5.0028
61,13.6022,2.06638,3.41395,1.34757,1.34131,0.00000,5.0017
62,13.6863,2.06491,3.42131,1.35640,1.34960,0.00000,5.0028
63,13.7655,2.06809,3.43054,1.36245,1.35742,0.00000,5.0003
# i_max=13.766 mA  v_die@i_max=2.0681 V  rail 5.0003 to 5.0247 V  sag=24.4 mV
# WARNING rail sag over 10 mV. Shorter or thicker USB cable, and make sure VBG_X1024 is set so the sag is divided out.

# sweep done. Move the two F/M jumpers, then type the next channel label (e.g. s1_D1_R_seat1) and press enter.

File: deliverable/microLED_electrical_characterization/data/round2_sweeps/s8_D7_G_seat1.csv
# ---------------------------------------------------------
# bandgap raw 220.891  ->  rail now 5.0283 V
# ---------------------------------------------------------
# iv_sweep  R_SENSE=98.61  VCC_DMM=5.034  OVERSAMPLE=64  prescaler=/32  adc_off=14.40mV  vbg_cal=1110.7
# rail_tracking=live
level,i_mA,v_die_V,v_anode_V,v_cath_V,v_sense_V,v_gnd_V,vcc_V
1,0.2990,2.24329,2.27293,0.02963,0.02948,0.00000,5.0173
2,0.5523,2.28354,2.33907,0.05553,0.05446,0.00000,5.0198
3,0.8200,2.31382,2.39614,0.08232,0.08086,0.00000,5.0180
4,1.2948,2.35967,2.48972,0.13005,0.12768,0.00000,5.0095
5,1.5362,2.38399,2.53578,0.15179,0.15148,0.00000,5.0134
6,1.7423,2.40755,2.58089,0.17334,0.17181,0.00000,5.0247
7,1.9623,2.42168,2.61694,0.19527,0.19351,0.00000,5.0205
8,2.3270,2.44259,2.67251,0.22993,0.22947,0.00000,5.0106
9,2.5276,2.46288,2.71289,0.25001,0.24925,0.00000,5.0215
10,2.6913,2.46797,2.73596,0.26799,0.26539,0.00000,5.0042
11,2.9056,2.48706,2.77565,0.28859,0.28652,0.00000,5.0222
12,3.2737,2.50760,2.83080,0.32320,0.32282,0.00000,5.0155
13,3.4458,2.52241,2.86504,0.34263,0.33979,0.00000,5.0247
14,3.6226,2.53194,2.89070,0.35876,0.35723,0.00000,5.0230
15,3.7760,2.54085,2.91451,0.37366,0.37235,0.00000,5.0212
16,5.3121,2.61332,3.14082,0.52749,0.52382,0.00000,5.0099
17,5.4499,2.61502,3.15633,0.54131,0.53742,0.00000,5.0032
18,5.5819,2.62478,3.17750,0.55272,0.55043,0.00000,5.0063
19,5.6996,2.62705,3.19298,0.56593,0.56204,0.00000,5.0028
20,5.9470,2.63922,3.22970,0.59048,0.58643,0.00000,5.0032
21,6.0848,2.64548,3.24665,0.60117,0.60002,0.00000,5.0032
22,6.1885,2.64747,3.26199,0.61452,0.61025,0.00000,5.0032
23,6.3032,2.65410,3.27932,0.62522,0.62156,0.00000,5.0039
24,6.4943,2.66323,3.30729,0.64407,0.64040,0.00000,5.0074
25,6.6130,2.67286,3.32895,0.65609,0.65211,0.00000,5.0166
26,6.7030,2.66888,3.33399,0.66511,0.66099,0.00000,5.0035
27,6.8289,2.67746,3.35163,0.67416,0.67340,0.00000,5.0039
28,7.0367,2.68140,3.37934,0.69794,0.69389,0.00000,5.0035
29,7.1353,2.68526,3.39315,0.70789,0.70362,0.00000,5.0032
30,7.2607,2.70228,3.42163,0.71935,0.71597,0.00000,5.0233
31,7.3348,2.69468,3.42193,0.72725,0.72328,0.00000,5.0056
32,6.8504,2.67846,3.35864,0.68018,0.67552,0.00000,5.0032
33,6.9810,2.68063,3.37361,0.69298,0.68840,0.00000,5.0035
34,7.0871,2.68627,3.38902,0.70275,0.69886,0.00000,5.0063
35,7.1929,2.69036,3.40355,0.71319,0.70930,0.00000,5.0067
36,7.3864,2.69709,3.42943,0.73235,0.72838,0.00000,5.0039
37,7.4791,2.70045,3.44185,0.74141,0.73751,0.00000,5.0032
38,7.5782,2.70281,3.45445,0.75164,0.74728,0.00000,5.0032
39,7.6747,2.70751,3.46706,0.75955,0.75680,0.00000,5.0035
40,7.8262,2.71236,3.48777,0.77541,0.77174,0.00000,5.0039
41,7.9319,2.72109,3.50792,0.78683,0.78216,0.00000,5.0166
42,8.0053,2.72248,3.51471,0.79223,0.78940,0.00000,5.0084
43,8.0775,2.72205,3.52293,0.80088,0.79652,0.00000,5.0032
44,8.2449,2.72820,3.54535,0.81716,0.81303,0.00000,5.0028
45,8.3462,2.73007,3.55667,0.82660,0.82302,0.00000,5.0032
46,8.4205,2.73572,3.56812,0.83241,0.83034,0.00000,5.0032
47,8.4917,2.73648,3.57759,0.84111,0.83737,0.00000,5.0032
48,9.2629,2.76247,3.67986,0.91739,0.91342,0.00000,5.0028
49,9.3210,2.76385,3.68871,0.92487,0.91914,0.00000,5.0028
50,9.3998,2.76541,3.69729,0.93188,0.92692,0.00000,5.0032
51,9.4627,2.76751,3.70520,0.93769,0.93311,0.00000,5.0028
52,9.6081,2.77213,3.72386,0.95173,0.94745,0.00000,5.0032
53,9.6646,2.77473,3.73188,0.95715,0.95303,0.00000,5.0032
54,9.7226,2.77706,3.74107,0.96401,0.95874,0.00000,5.0035
55,9.7962,2.77916,3.74890,0.96974,0.96600,0.00000,5.0032
56,9.8783,2.78244,3.76218,0.97975,0.97410,0.00000,5.0032
57,9.9511,2.78278,3.76841,0.98563,0.98128,0.00000,5.0028
58,10.0052,2.78748,3.77715,0.98967,0.98662,0.00000,5.0032
59,10.0501,2.78778,3.78409,0.99631,0.99104,0.00000,5.0032
60,10.1889,2.78987,3.79948,1.00961,1.00473,0.00000,5.0021
61,10.2460,2.79206,3.80684,1.01479,1.01036,0.00000,5.0032
62,10.3003,2.79312,3.81387,1.02075,1.01571,0.00000,5.0024
63,10.3583,2.79644,3.82192,1.02548,1.02143,0.00000,5.0028
# i_max=10.358 mA  v_die@i_max=2.7964 V  rail 5.0021 to 5.0247 V  sag=22.6 mV
# WARNING rail sag over 10 mV. Shorter or thicker USB cable, and make sure VBG_X1024 is set so the sag is divided out.

# sweep done. Move the two F/M jumpers, then type the next channel label (e.g. s1_D1_R_seat1) and press enter.
