Repository: danieltyukov/tud-micro-led-bonding-categorization

## Result in one line

Channel yield and failure mode separate the eight conditions (chi-square, p = 2.2e-4) and
place conditions 5 and 7 ahead of the rest. Series resistance does not separate them, because
the measurement fixture repeats to only 0.84 ohm while bond resistances are 10 to 100 mohm.
A reverse-bias check on 34 channels found one partial shunt, on condition 3, and confirms the
yield ranking rather than adding to it.

| condition | yield | failure modes | assessment |
|---|---|---|---|
| 1 | 83.3 % | open 1, detached 3 | under-bonded |
| 2 | 58.3 % | open 4, detached 6 | under-bonded |
| 3 | 25.0 % | suspect 1, cross-lit 2, open 2, short 4 | over-bonded, 1 shunt confirmed |

File: deliverable/microLED_electrical_characterization/data/round2_sweeps/s8_D7_R_seat1.csv
# ---------------------------------------------------------
# bandgap raw 221.016  ->  rail now 5.0254 V
# ---------------------------------------------------------
# iv_sweep  R_SENSE=98.61  VCC_DMM=5.034  OVERSAMPLE=64  prescaler=/32  adc_off=14.40mV  vbg_cal=1110.7
# rail_tracking=live
level,i_mA,v_die_V,v_anode_V,v_cath_V,v_sense_V,v_gnd_V,vcc_V
1,0.3482,1.75621,1.79054,0.03433,0.03433,0.00000,5.0240
2,0.6690,1.78206,1.84864,0.06658,0.06597,0.00000,5.0219
3,0.9716,1.80178,1.89835,0.09657,0.09581,0.00000,5.0237
4,1.5548,1.82917,1.98456,0.15539,0.15332,0.00000,5.0244
5,1.8373,1.83716,2.01979,0.18263,0.18118,0.00000,5.0183
6,2.0922,1.85238,2.06022,0.20784,0.20631,0.00000,5.0247
7,2.3857,1.85786,2.09427,0.23641,0.23526,0.00000,5.0240
8,2.8243,1.86598,2.14563,0.27965,0.27850,0.00000,5.0053
9,3.0871,1.88016,2.18688,0.30672,0.30442,0.00000,5.0230
10,3.3310,1.88692,2.21669,0.32977,0.32847,0.00000,5.0226
11,3.5714,1.88965,2.24328,0.35363,0.35218,0.00000,5.0162
12,4.0342,1.89601,2.29627,0.40026,0.39782,0.00000,5.0035
13,4.2646,1.90740,2.32877,0.42137,0.42053,0.00000,5.0106
14,4.4923,1.90687,2.35123,0.44436,0.44298,0.00000,5.0032
15,4.7177,1.91710,2.38415,0.46705,0.46522,0.00000,5.0169
16,6.7679,1.95636,2.62634,0.66998,0.66739,0.00000,5.0063
17,6.9351,1.95857,2.64588,0.68731,0.68387,0.00000,5.0028
18,7.1184,1.96325,2.66817,0.70492,0.70194,0.00000,5.0060
19,7.2848,1.96405,2.68637,0.72232,0.71835,0.00000,5.0032
20,7.6300,1.96940,2.72622,0.75683,0.75240,0.00000,5.0032
21,7.8019,1.97337,2.74546,0.77209,0.76935,0.00000,5.0032
22,7.9670,1.97468,2.76283,0.78815,0.78563,0.00000,5.0028
23,8.1214,1.97778,2.78093,0.80315,0.80085,0.00000,5.0035
24,8.3740,1.97963,2.80974,0.83011,0.82576,0.00000,5.0032
25,8.5186,1.98374,2.82803,0.84430,0.84002,0.00000,5.0035
26,8.6699,1.98475,2.84420,0.85945,0.85494,0.00000,5.0028
27,8.8209,1.98834,2.86267,0.87433,0.86983,0.00000,5.0028
28,9.1101,1.99342,2.89642,0.90300,0.89834,0.00000,5.0017
29,9.2606,1.99613,2.91168,0.91555,0.91319,0.00000,5.0028
30,9.3961,1.99666,2.92664,0.92998,0.92655,0.00000,5.0028
31,9.5285,2.00193,2.94535,0.94342,0.93960,0.00000,5.0028
32,8.8923,1.99179,2.87163,0.87984,0.87687,0.00000,5.0024
33,9.0324,1.99278,2.88713,0.89435,0.89068,0.00000,5.0024
34,9.1805,1.99365,2.90252,0.90888,0.90529,0.00000,5.0017
35,9.3132,1.99849,2.92115,0.92265,0.91838,0.00000,5.0028
36,9.6066,1.99941,2.95100,0.95159,0.94731,0.00000,5.0028
37,9.7172,2.00451,2.96731,0.96280,0.95822,0.00000,5.0032
38,9.8552,2.00637,2.98300,0.97663,0.97182,0.00000,5.0024
39,9.9999,2.01063,2.99779,0.98716,0.98609,0.00000,5.0028
40,10.2012,2.00941,3.01962,1.01021,1.00594,0.00000,5.0028
41,10.3258,2.01475,3.03665,1.02189,1.01823,0.00000,5.0028
42,10.4350,2.01622,3.05033,1.03411,1.02900,0.00000,5.0024
43,10.5650,2.01781,3.06336,1.04556,1.04182,0.00000,5.0028
44,10.8050,2.02261,3.09236,1.06975,1.06548,0.00000,5.0032
45,10.9142,2.02156,3.10376,1.08220,1.07624,0.00000,5.0024
46,11.0434,2.02475,3.11810,1.09334,1.08899,0.00000,5.0028
47,11.1502,2.02684,3.13094,1.10411,1.09953,0.00000,5.0021
48,12.2198,2.04258,3.25284,1.21026,1.20499,0.00000,5.0014
49,12.3292,2.04232,3.26314,1.22082,1.21578,0.00000,5.0024
50,12.4256,2.04555,3.27459,1.22903,1.22529,0.00000,5.0014
51,12.4981,2.04734,3.28711,1.23977,1.23244,0.00000,5.0032
52,12.7083,2.04866,3.30702,1.25836,1.25317,0.00000,5.0021
53,12.7797,2.05026,3.31695,1.26669,1.26020,0.00000,5.0024
54,12.8770,2.05287,3.32793,1.27506,1.26980,0.00000,5.0017
55,12.9769,2.05233,3.33664,1.28431,1.27966,0.00000,5.0021
56,13.1100,2.05451,3.35248,1.29797,1.29278,0.00000,5.0000
57,13.1816,2.05720,3.36398,1.30678,1.29983,0.00000,5.0028
58,13.2657,2.05615,3.37061,1.31446,1.30813,0.00000,4.9986
59,13.3690,2.05738,3.38089,1.32351,1.31832,0.00000,5.0014
60,13.5464,2.06256,3.40204,1.33948,1.33581,0.00000,5.0017
61,13.6127,2.06311,3.41095,1.34784,1.34234,0.00000,5.0010
62,13.7024,2.06224,3.41969,1.35745,1.35119,0.00000,5.0024
63,13.7692,2.06585,3.42912,1.36327,1.35778,0.00000,5.0014
# i_max=13.769 mA  v_die@i_max=2.0659 V  rail 4.9986 to 5.0247 V  sag=26.1 mV
# WARNING rail sag over 10 mV. Shorter or thicker USB cable, and make sure VBG_X1024 is set so the sag is divided out.

# sweep done. Move the two F/M jumpers, then type the next channel label (e.g. s1_D1_R_seat1) and press enter.

File: deliverable/microLED_electrical_characterization/data/round2_sweeps/s8_D8_G_seat1.csv
# ---------------------------------------------------------
# bandgap raw 220.797  ->  rail now 5.0304 V
# ---------------------------------------------------------
# iv_sweep  R_SENSE=98.61  VCC_DMM=5.034  OVERSAMPLE=64  prescaler=/32  adc_off=14.40mV  vbg_cal=1110.7
# rail_tracking=live
level,i_mA,v_die_V,v_anode_V,v_cath_V,v_sense_V,v_gnd_V,vcc_V
1,0.2979,2.22519,2.25465,0.02945,0.02938,0.00000,5.0077
2,0.5548,2.27118,2.32742,0.05624,0.05471,0.00000,5.0222
3,0.8270,2.30026,2.38289,0.08262,0.08155,0.00000,5.0237
4,1.3109,2.34221,2.47346,0.13125,0.12926,0.00000,5.0152
5,1.5366,2.36016,2.51229,0.15213,0.15152,0.00000,5.0063
6,1.7579,2.38487,2.56052,0.17565,0.17335,0.00000,5.0251
7,1.9862,2.39893,2.59563,0.19670,0.19586,0.00000,5.0240
8,2.3314,2.41721,2.64864,0.23143,0.22990,0.00000,5.0046
9,2.5403,2.43793,2.69050,0.25257,0.25050,0.00000,5.0237
10,2.7306,2.44987,2.72075,0.27088,0.26927,0.00000,5.0205
11,2.9321,2.46300,2.75298,0.28997,0.28913,0.00000,5.0237
12,3.2790,2.47797,2.80468,0.32671,0.32334,0.00000,5.0067
13,3.4794,2.49543,2.83953,0.34410,0.34310,0.00000,5.0226
14,3.6606,2.50319,2.86554,0.36235,0.36097,0.00000,5.0194
15,3.8239,2.51363,2.89262,0.37899,0.37708,0.00000,5.0208
16,5.3760,2.58681,3.12030,0.53349,0.53013,0.00000,5.0109
17,5.5030,2.58842,3.13489,0.54647,0.54265,0.00000,5.0028
18,5.6540,2.59806,3.15812,0.56006,0.55754,0.00000,5.0120
19,5.7658,2.60004,3.17174,0.57170,0.56857,0.00000,5.0039
20,6.0337,2.61088,3.20786,0.59697,0.59499,0.00000,5.0039
21,6.1530,2.61937,3.22933,0.60996,0.60675,0.00000,5.0116
22,6.2831,2.62496,3.24675,0.62180,0.61958,0.00000,5.0134
23,6.4053,2.63149,3.26657,0.63507,0.63163,0.00000,5.0162
24,6.5722,2.63322,3.28444,0.65121,0.64808,0.00000,5.0035
25,6.6915,2.64182,3.30442,0.66260,0.65985,0.00000,5.0113
26,6.8078,2.64482,3.31996,0.67514,0.67132,0.00000,5.0130
27,6.8930,2.64632,3.32986,0.68354,0.67972,0.00000,5.0032
28,7.1342,2.65798,3.36515,0.70717,0.70350,0.00000,5.0123
29,7.2295,2.65956,3.37415,0.71458,0.71290,0.00000,5.0035
30,7.3242,2.66235,3.38719,0.72484,0.72224,0.00000,5.0032
31,7.4347,2.66777,3.40381,0.73603,0.73313,0.00000,5.0077
32,6.9457,2.64854,3.33765,0.68911,0.68491,0.00000,5.0032
33,7.0793,2.65284,3.35338,0.70053,0.69809,0.00000,5.0035
34,7.1800,2.65643,3.36766,0.71122,0.70802,0.00000,5.0035
35,7.2811,2.66301,3.38475,0.72174,0.71799,0.00000,5.0099
36,7.4783,2.66747,3.40826,0.74079,0.73744,0.00000,5.0032
37,7.5989,2.67604,3.42919,0.75315,0.74932,0.00000,5.0155
38,7.6776,2.67540,3.43523,0.75983,0.75708,0.00000,5.0039
39,7.7687,2.67666,3.44754,0.77088,0.76607,0.00000,5.0042
40,7.9255,2.68611,3.47154,0.78543,0.78153,0.00000,5.0084
41,8.0189,2.68789,3.47986,0.79197,0.79074,0.00000,5.0028
42,8.0915,2.68861,3.49002,0.80141,0.79790,0.00000,5.0032
43,8.1940,2.69251,3.50349,0.81099,0.80801,0.00000,5.0039
44,8.3673,2.69827,3.52696,0.82868,0.82510,0.00000,5.0028
45,8.4290,2.70251,3.53781,0.83531,0.83118,0.00000,5.0032
46,8.5188,2.70365,3.54804,0.84439,0.84004,0.00000,5.0032
47,8.6133,2.70755,3.56079,0.85325,0.84935,0.00000,5.0032
48,9.3843,2.73312,3.66279,0.92966,0.92539,0.00000,5.0032
49,9.4540,2.73579,3.67134,0.93554,0.93226,0.00000,5.0032
50,9.5197,2.73805,3.68129,0.94324,0.93874,0.00000,5.0035
51,9.5949,2.73961,3.68966,0.95005,0.94615,0.00000,5.0032
52,9.7133,2.74393,3.70694,0.96302,0.95783,0.00000,5.0035
53,9.7940,2.74698,3.71597,0.96899,0.96578,0.00000,5.0028
54,9.8412,2.74927,3.72452,0.97525,0.97044,0.00000,5.0028
55,9.9201,2.74976,3.73226,0.98249,0.97822,0.00000,5.0032
56,10.0060,2.75503,3.74539,0.99036,0.98669,0.00000,5.0032
57,10.0617,2.75732,3.75371,0.99639,0.99219,0.00000,5.0032
58,10.1261,2.75739,3.76189,1.00449,0.99854,0.00000,5.0024
59,10.1950,2.75797,3.76803,1.01006,1.00533,0.00000,5.0028
60,10.3227,2.76110,3.78352,1.02243,1.01792,0.00000,5.0028
61,10.3823,2.76572,3.79242,1.02670,1.02379,0.00000,5.0032
62,10.4226,2.76659,3.79933,1.03273,1.02777,0.00000,5.0028
63,10.4907,2.76690,3.80581,1.03891,1.03449,0.00000,5.0028
# i_max=10.491 mA  v_die@i_max=2.7669 V  rail 5.0024 to 5.0251 V  sag=22.6 mV
# WARNING rail sag over 10 mV. Shorter or thicker USB cable, and make sure VBG_X1024 is set so the sag is divided out.

# sweep done. Move the two F/M jumpers, then type the next channel label (e.g. s1_D1_R_seat1) and press enter.

File: deliverable/microLED_electrical_characterization/data/round2_sweeps/verify_100R_close_board1.csv
# ---------------------------------------------------------
# bandgap raw 220.000  ->  rail now 5.0486 V
# ---------------------------------------------------------
# iv_sweep  R_SENSE=98.61  VCC_DMM=5.034  OVERSAMPLE=64  prescaler=/32  adc_off=14.40mV  vbg_cal=1110.7
# rail_tracking=live
level,i_mA,v_die_V,v_anode_V,v_cath_V,v_sense_V,v_gnd_V,vcc_V
1,0.5067,0.05021,0.10118,0.05097,0.04997,0.00000,5.0240
2,0.9945,0.09433,0.19239,0.09807,0.09807,0.00000,5.0258
3,1.4509,0.13994,0.28409,0.14415,0.14307,0.00000,5.0254
4,2.3383,0.22608,0.45682,0.23074,0.23058,0.00000,5.0293
5,2.7354,0.26814,0.53833,0.27019,0.26973,0.00000,5.0251
6,3.1305,0.30465,0.61388,0.30924,0.30870,0.00000,5.0240
7,3.4953,0.34224,0.68967,0.34744,0.34468,0.00000,5.0244
8,4.1311,0.40531,0.81529,0.40997,0.40737,0.00000,5.0251
9,4.4866,0.43876,0.88433,0.44557,0.44243,0.00000,5.0226
10,4.8251,0.47337,0.95163,0.47826,0.47581,0.00000,5.0247
11,5.1379,0.50552,1.01577,0.51025,0.50665,0.00000,5.0265
12,5.7698,0.56973,1.14198,0.57225,0.56896,0.00000,5.0219
13,6.0629,0.59571,1.19747,0.60177,0.59786,0.00000,5.0148
14,6.3671,0.62565,1.25634,0.63069,0.62786,0.00000,5.0254
15,6.6303,0.65181,1.30807,0.65626,0.65381,0.00000,5.0155
16,9.1185,0.89655,1.80107,0.90453,0.89917,0.00000,5.0116
17,9.3122,0.91693,1.83918,0.92225,0.91828,0.00000,5.0035
18,9.5082,0.93397,1.87646,0.94249,0.93760,0.00000,5.0032
19,9.7156,0.95566,1.91738,0.96173,0.95806,0.00000,5.0088
20,10.0625,0.99176,1.98876,0.99700,0.99227,0.00000,5.0032
21,10.2576,1.01107,2.02753,1.01646,1.01150,0.00000,5.0035
22,10.4179,1.02833,2.06159,1.03326,1.02731,0.00000,5.0032
23,10.6006,1.04520,2.09556,1.05036,1.04532,0.00000,5.0032
24,10.8770,1.07184,2.14961,1.07777,1.07258,0.00000,5.0028
25,11.0457,1.08917,2.18358,1.09441,1.08922,0.00000,5.0028
26,11.1998,1.10383,2.21274,1.10891,1.10441,0.00000,5.0024
27,11.3554,1.11810,2.24205,1.12395,1.11975,0.00000,5.0024
28,11.6480,1.14742,2.30145,1.15403,1.14861,0.00000,5.0028
29,11.8206,1.16268,2.33313,1.17044,1.16563,0.00000,5.0028
30,11.9492,1.17521,2.35963,1.18442,1.17831,0.00000,5.0032
31,12.0876,1.19146,2.38861,1.19715,1.19196,0.00000,5.0024
32,11.4328,1.12681,2.26007,1.13327,1.12739,0.00000,5.0028
33,11.5867,1.13984,2.28614,1.14630,1.14256,0.00000,5.0010
34,11.7339,1.15551,2.31832,1.16281,1.15708,0.00000,5.0028
35,11.8857,1.16795,2.34519,1.17724,1.17205,0.00000,5.0028
36,12.1683,1.19513,2.39940,1.20427,1.19992,0.00000,5.0032
37,12.2912,1.20977,2.42769,1.21792,1.21204,0.00000,5.0024
38,12.4312,1.22152,2.45195,1.23042,1.22585,0.00000,5.0021
39,12.5620,1.23158,2.47658,1.24499,1.23873,0.00000,5.0017
40,12.7664,1.25846,2.52033,1.26187,1.25889,0.00000,5.0021
41,12.8786,1.26922,2.54476,1.27553,1.26996,0.00000,5.0021
42,12.9840,1.28122,2.56936,1.28814,1.28035,0.00000,5.0024
43,13.1269,1.28974,2.58877,1.29903,1.29445,0.00000,5.0017
44,13.3728,1.31414,2.63794,1.32380,1.31869,0.00000,5.0028
45,13.4765,1.32742,2.66229,1.33487,1.32892,0.00000,5.0028
46,13.5701,1.33626,2.68097,1.34471,1.33815,0.00000,5.0010
47,13.6784,1.34381,2.70157,1.35775,1.34882,0.00000,5.0024
48,14.6986,1.44228,2.89782,1.45554,1.44943,0.00000,5.0024
49,14.7533,1.45271,2.91478,1.46207,1.45483,0.00000,5.0000
50,14.8555,1.45927,2.93165,1.47238,1.46490,0.00000,5.0010
51,14.9587,1.46999,2.95018,1.48019,1.47508,0.00000,5.0024
52,15.1179,1.48569,2.98502,1.49933,1.49078,0.00000,5.0032
53,15.2011,1.49412,2.99821,1.50409,1.49898,0.00000,5.0007
54,15.2589,1.49975,3.01359,1.51384,1.50468,0.00000,5.0014
55,15.3550,1.50854,3.02880,1.52026,1.51416,0.00000,5.0024
56,15.4830,1.51933,3.05336,1.53403,1.52678,0.00000,5.0028
57,15.5578,1.52831,3.06773,1.53942,1.53416,0.00000,5.0024
58,15.6080,1.53371,3.08166,1.54795,1.53910,0.00000,5.0014
59,15.7060,1.54269,3.09947,1.55678,1.54877,0.00000,5.0028
60,15.8516,1.55476,3.12613,1.57137,1.56313,0.00000,5.0021
61,15.9228,1.56384,3.14071,1.57687,1.57015,0.00000,5.0021
62,15.9867,1.57258,3.15559,1.58301,1.57644,0.00000,5.0024
63,16.0512,1.57811,3.17039,1.59228,1.58281,0.00000,5.0028
# i_max=16.051 mA  v_die@i_max=1.5781 V  rail 5.0000 to 5.0293 V  sag=29.4 mV
# WARNING rail sag over 10 mV. Shorter or thicker USB cable, and make sure VBG_X1024 is set so the sag is divided out.

# sweep done. Move the two F/M jumpers, then type the next channel label (e.g. s1_D1_R_seat1) and press enter.

File: deliverable/microLED_electrical_characterization/data/round2_sweeps/verify_100R_close_board56.csv
# ---------------------------------------------------------
# bandgap raw 220.953  ->  rail now 5.0269 V
# ---------------------------------------------------------
# iv_sweep  R_SENSE=98.61  VCC_DMM=5.034  OVERSAMPLE=64  prescaler=/32  adc_off=14.40mV  vbg_cal=1110.7
# rail_tracking=live
level,i_mA,v_die_V,v_anode_V,v_cath_V,v_sense_V,v_gnd_V,vcc_V
1,0.5115,0.05114,0.10204,0.05090,0.05044,0.00000,5.0251
2,0.9913,0.09715,0.19528,0.09813,0.09775,0.00000,5.0251
3,1.4470,0.14240,0.28654,0.14415,0.14269,0.00000,5.0254
4,2.3358,0.23051,0.46100,0.23049,0.23034,0.00000,5.0254
5,2.7292,0.27297,0.54301,0.27004,0.26912,0.00000,5.0237
6,3.1278,0.31066,0.61962,0.30896,0.30843,0.00000,5.0233
7,3.4907,0.34975,0.69627,0.34652,0.34422,0.00000,5.0244
8,4.1274,0.41415,0.82284,0.40869,0.40701,0.00000,5.0244
9,4.4801,0.44808,0.89254,0.44446,0.44178,0.00000,5.0240
10,4.8197,0.48104,0.95730,0.47627,0.47527,0.00000,5.0247
11,5.1269,0.51592,1.02432,0.50840,0.50556,0.00000,5.0240
12,5.7695,0.57776,1.14799,0.57023,0.56893,0.00000,5.0251
13,6.0676,0.60585,1.20701,0.60116,0.59832,0.00000,5.0240
14,6.3241,0.63576,1.26267,0.62691,0.62362,0.00000,5.0127
15,6.6163,0.66386,1.32028,0.65642,0.65243,0.00000,5.0233
16,9.0647,0.91154,1.80984,0.89830,0.89387,0.00000,5.0028
17,9.2659,0.93328,1.85150,0.91821,0.91371,0.00000,5.0032
18,9.4620,0.95269,1.89032,0.93763,0.93305,0.00000,5.0024
19,9.6636,0.96838,1.92505,0.95667,0.95293,0.00000,5.0039
20,10.0145,1.01054,2.00296,0.99242,0.98753,0.00000,5.0032
21,10.2112,1.02619,2.03754,1.01135,1.00692,0.00000,5.0032
22,10.4009,1.04497,2.07175,1.02678,1.02563,0.00000,5.0028
23,10.5573,1.06016,2.10549,1.04533,1.04105,0.00000,5.0028
24,10.8461,1.09146,2.16328,1.07182,1.06953,0.00000,5.0021
25,10.9978,1.10421,2.19328,1.08907,1.08449,0.00000,5.0021
26,11.1495,1.11887,2.22305,1.10418,1.09945,0.00000,5.0028
27,11.2973,1.13757,2.25679,1.11922,1.11403,0.00000,5.0028
28,11.5915,1.16718,2.31548,1.14830,1.14303,0.00000,5.0024
29,11.7502,1.18100,2.34464,1.16364,1.15868,0.00000,5.0024
30,11.8942,1.19513,2.37290,1.17777,1.17289,0.00000,5.0028
31,12.0349,1.20664,2.39821,1.19157,1.18677,0.00000,5.0021
32,11.3910,1.14451,2.27136,1.12685,1.12326,0.00000,5.0024
33,11.5404,1.15779,2.30051,1.14273,1.13799,0.00000,5.0021
34,11.6736,1.17284,2.32862,1.15579,1.15113,0.00000,5.0028
35,11.8344,1.18801,2.35897,1.17096,1.16699,0.00000,5.0017
36,12.0848,1.21489,2.41169,1.19679,1.19168,0.00000,4.9996
37,12.2307,1.22601,2.43750,1.21149,1.20607,0.00000,5.0017
38,12.3732,1.24106,2.46660,1.22554,1.22012,0.00000,5.0021
39,12.4855,1.25489,2.49120,1.23631,1.23120,0.00000,5.0024
40,12.6847,1.27198,2.52823,1.25625,1.25084,0.00000,4.9982
41,12.7987,1.28507,2.55417,1.26910,1.26208,0.00000,5.0014
42,12.9304,1.29920,2.57908,1.27987,1.27506,0.00000,5.0017
43,13.0460,1.30946,2.60356,1.29409,1.28646,0.00000,5.0024
44,13.2783,1.33475,2.65130,1.31655,1.30938,0.00000,5.0028
45,13.4024,1.34274,2.66878,1.32603,1.32161,0.00000,4.9965
46,13.5229,1.35330,2.69168,1.33838,1.33350,0.00000,5.0028
47,13.6172,1.36534,2.71340,1.34806,1.34279,0.00000,5.0024
48,14.5950,1.46418,2.90934,1.44516,1.43921,0.00000,5.0003
49,14.7063,1.47060,2.92606,1.45546,1.45019,0.00000,5.0024
50,14.7595,1.48393,2.94532,1.46139,1.45543,0.00000,5.0021
51,14.8578,1.49026,2.96066,1.47039,1.46513,0.00000,5.0021
52,15.0089,1.50424,2.99312,1.48888,1.48003,0.00000,5.0003
53,15.1062,1.51467,3.00994,1.49527,1.48962,0.00000,5.0010
54,15.1882,1.51930,3.02211,1.50282,1.49771,0.00000,4.9972
55,15.2564,1.53171,3.04301,1.51130,1.50443,0.00000,5.0021
56,15.3578,1.54206,3.06488,1.52282,1.51443,0.00000,4.9993
57,15.4348,1.54771,3.07567,1.52797,1.52202,0.00000,4.9944
58,15.5439,1.55783,3.09588,1.53805,1.53278,0.00000,5.0007
59,15.6027,1.56456,3.10849,1.54393,1.53858,0.00000,5.0024
60,15.7413,1.57621,3.13341,1.55720,1.55225,0.00000,4.9982
61,15.8083,1.58376,3.15147,1.56771,1.55886,0.00000,5.0021
62,15.8955,1.59213,3.16447,1.57234,1.56746,0.00000,5.0010
63,15.9484,1.59941,3.17796,1.57855,1.57267,0.00000,5.0021
# i_max=15.948 mA  v_die@i_max=1.5994 V  rail 4.9944 to 5.0254 V  sag=31.1 mV
# WARNING rail sag over 10 mV. Shorter or thicker USB cable, and make sure VBG_X1024 is set so the sag is divided out.

# sweep done. Move the two F/M jumpers, then type the next channel label (e.g. s1_D1_R_seat1) and press enter.
